Repository: BAMresearch/DF-TEM-PAW

# DF-TEM-PAW

links will only work when repo is public

doing the measurement
analysing it

File: fit_results_filtered.csv
dataset,temp,aging_time,stress,rois,chi squared,rm,rm stderr,sigma,sigma stderr,ra,ra stderr,n_bins,start,end,bin_width
T23.0°C_D0.0hr_S0MPa,23.0,0.0,0.0,https://metadata.omero.matolab.org/api/rois/51 https://metadata.omero.matolab.org/api/rois/52 https://metadata.omero.matolab.org/api/rois/53 https://metadata.omero.matolab.org/api/rois/202 https://metadata.omero.matolab.org/api/rois/55 https://metadata.omero.matolab.org/api/rois/56 https://metadata.omero.matolab.org/api/rois/57 https://metadata.omero.matolab.org/api/rois/58 https://metadata.omero.matolab.org/api/rois/59 https://metadata.omero.matolab.org/api/rois/60 https://metadata.omero.matolab.org/api/rois/61 https://metadata.omero.matolab.org/api/rois/62,0.0014422459000479812,1.409365962929496,0.03486290246721466,0.5171589708704238,0.01424272863193753,1.611018571646224,0.039851099581992275,8,0,14.0,1.0
T190.0°C_D250.0hr_S0MPa,190.0,250.0,0.0,https://metadata.omero.matolab.org/api/rois/72 https://metadata.omero.matolab.org/api/rois/73 https://metadata.omero.matolab.org/api/rois/63 https://metadata.omero.matolab.org/api/rois/64 https://metadata.omero.matolab.org/api/rois/65 https://metadata.omero.matolab.org/api/rois/66 https://metadata.omero.matolab.org/api/rois/67 https://metadata.omero.matolab.org/api/rois/68 https://metadata.omero.matolab.org/api/rois/69 https://metadata.omero.matolab.org/api/rois/70 https://metadata.omero.matolab.org/api/rois/71,0.003010306067510156,1.997975813581486,0.06833212397320203,0.8894656017369018,0.03076340137864555,2.967468116382184,0.1014894163566819,20,0,14.0,1.0
T190.0°C_D1000.0hr_S0MPa,190.0,1000.0,0.0,https://metadata.omero.matolab.org/api/rois/83 https://metadata.omero.matolab.org/api/rois/84 https://metadata.omero.matolab.org/api/rois/81 https://metadata.omero.matolab.org/api/rois/82 https://metadata.omero.matolab.org/api/rois/85 https://metadata.omero.matolab.org/api/rois/74 https://metadata.omero.matolab.org/api/rois/75 https://metadata.omero.matolab.org/api/rois/76 https://metadata.omero.matolab.org/api/rois/77 https://metadata.omero.matolab.org/api/rois/78 https://metadata.omero.matolab.org/api/rois/79 https://metadata.omero.matolab.org/api/rois/80,0.002154718417930845,2.2688219381424144,0.1206884495522601,0.9282777915125087,0.045403646430100954,3.4907288568285444,0.18568696223155343,9,0,14.0,1.0
T190.0°C_D2500.0hr_S0MPa,190.0,2500.0,0.0,https://metadata.omero.matolab.org/api/rois/86 https://metadata.omero.matolab.org/api/rois/87 https://metadata.omero.matolab.org/api/rois/88 https://metadata.omero.matolab.org/api/rois/89 https://metadata.omero.matolab.org/api/rois/90 https://metadata.omero.matolab.org/api/rois/100 https://metadata.omero.matolab.org/api/rois/101 https://metadata.omero.matolab.org/api/rois/102 https://metadata.omero.matolab.org/api/rois/91 https://metadata.omero.matolab.org/api/rois/92 https://metadata.omero.matolab.org/api/rois/93 https://metadata.omero.matolab.org/api/rois/94 https://metadata.omero.matolab.org/api/rois/95 https://metadata.omero.matolab.org/api/rois/96 https://metadata.omero.matolab.org/api/rois/97 https://metadata.omero.matolab.org/api/rois/98 https://metadata.omero.matolab.org/api/rois/99,0.004217091259117631,3.106362265111234,0.23744128660201874,1.008604402141168,0.05998961221508643,5.165974569038141,0.3948720540428669,13,0,14.0,1.0
T190.0°C_D5000.0hr_S0MPa,190.0,5000.0,0.0,https://metadata.omero.matolab.org/api/rois/112 https://metadata.omero.matolab.org/api/rois/113 https://metadata.omero.matolab.org/api/rois/103 https://metadata.omero.matolab.org/api/rois/104 https://metadata.omero.matolab.org/api/rois/105 https://metadata.omero.matolab.org/api/rois/106 https://metadata.omero.matolab.org/api/rois/107 https://metadata.omero.matolab.org/api/rois/108 https://metadata.omero.matolab.org/api/rois/111 https://metadata.omero.matolab.org/api/rois/109 https://metadata.omero.matolab.org/api/rois/110 https://metadata.omero.matolab.org/api/rois/132 https://metadata.omero.matolab.org/api/rois/128 https://metadata.omero.matolab.org/api/rois/129 https://metadata.omero.matolab.org/api/rois/119 https://metadata.omero.matolab.org/api/rois/120 https://metadata.omero.matolab.org/api/rois/121 https://metadata.omero.matolab.org/api/rois/122 https://metadata.omero.matolab.org/api/rois/123 https://metadata.omero.matolab.org/api/rois/124 https://metadata.omero.matolab.org/api/rois/125 https://metadata.omero.matolab.org/api/rois/126 https://metadata.omero.matolab.org/api/rois/127,0.003257917633873471,1.802483917127892,0.04619729540623757,1.116853186630919,0.03812229042523781,3.3630428956288307,0.08619410394561104,39,0,14.0,1.0
T190.0°C_D8760.0hr_S0MPa,190.0,8760.0,0.0,https://metadata.omero.matolab.org/api/rois/267 https://metadata.omero.matolab.org/api/rois/268 https://metadata.omero.matolab.org/api/rois/269 https://metadata.omero.matolab.org/api/rois/256 https://metadata.omero.matolab.org/api/rois/257 https://metadata.omero.matolab.org/api/rois/252 https://metadata.omero.matolab.org/api/rois/258 https://metadata.omero.matolab.org/api/rois/253 https://metadata.omero.matolab.org/api/rois/259 https://metadata.omero.matolab.org/api/rois/254 https://metadata.omero.matolab.org/api/rois/260 https://metadata.omero.matolab.org/api/rois/255 https://metadata.omero.matolab.org/api/rois/261 https://metadata.omero.matolab.org/api/rois/251 https://metadata.omero.matolab.org/api/rois/262 https://metadata.omero.matolab.org/api/rois/263 https://metadata.omero.matolab.org/api/rois/264 https://metadata.omero.matolab.org/api/rois/265 https://metadata.omero.matolab.org/api/rois/266,0.012816163495552087,3.564753560307717,0.36903740444874605,1.0936477058072116,0.08381722374106725,6.482638323190086,0.671108389485283,26,0,14.0,1.0
T190.0°C_D25000.0hr_S0MPa,190.0,25000.0,0.0,https://metadata.omero.matolab.org/api/rois/142 https://metadata.omero.matolab.org/api/rois/143 https://metadata.omero.matolab.org/api/rois/133 https://metadata.omero.matolab.org/api/rois/134 https://metadata.omero.matolab.org/api/rois/135 https://metadata.omero.matolab.org/api/rois/136 https://metadata.omero.matolab.org/api/rois/137 https://metadata.omero.matolab.org/api/rois/138 https://metadata.omero.matolab.org/api/rois/139 https://metadata.omero.matolab.org/api/rois/140 https://metadata.omero.matolab.org/api/rois/141 https://metadata.omero.matolab.org/api/rois/153 https://metadata.omero.matolab.org/api/rois/144 https://metadata.omero.matolab.org/api/rois/145 https://metadata.omero.matolab.org/api/rois/146 https://metadata.omero.matolab.org/api/rois/147 https://metadata.omero.matolab.org/api/rois/148 https://metadata.omero.matolab.org/api/rois/149 https://metadata.omero.matolab.org/api/rois/150 https://metadata.omero.matolab.org/api/rois/151 https://metadata.omero.matolab.org/api/rois/152,0.008500184590490506,2.1220565304919514,0.1502914361944615,1.4249539979343813,0.11290183215914042,5.856971306849991,0.4148111121489164,30,0,14.0,1.0

File: 190C_250h_min_size.csv (part 2 of 3)
MaterialState;Sample;Image;Precipitate#;area;axis_major_length;axis_minor_length;aspect_ratio;centroid-X;centroid-Y;area_in_nm2;radius_in_nm;BitSizeValue;DiskRadiusValue[pixel];OtsuThresholdValue[np];KernelValue;MaskSetValue;BG_LabelValue;Date
190C-250h;Sample1;Stelle5 DF 100 60 kx 10s Lochrand;13;261;28,31644295;12,16342023;2,328000054;301,48659;765,164751;5,8725;1,36721425;4;8;Otsu;3;255;0;05.04.2023
190C-250h;Sample1;Stelle5 DF 100 60 kx 10s Lochrand;14;4941;90,26351163;70,34537221;1,283147829;342,247116;346,1208257;111,1725;5,948723041;4;8;Otsu;3;255;0;05.04.2023
190C-250h;Sample1;Stelle5 DF 100 60 kx 10s Lochrand;15;3806;120,4732341;50,12674461;2,403372393;366,622701;1328,929848;85,635;5,220964193;4;8;Otsu;3;255;0;05.04.2023
190C-250h;Sample1;Stelle5 DF 100 60 kx 10s Lochrand;16;16612;347,6517291;62,26695749;5,583245803;382,0482182;1597,949856;373,77;10,90755179;4;8;Otsu;3;255;0;05.04.2023
190C-250h;Sample1;Stelle5 DF 100 60 kx 10s Lochrand;17;14920;244,5856942;88,80009387;2,754340492;467,194437;702,7342493;335,7;10,337148;4;8;Otsu;3;255;0;05.04.2023
190C-250h;Sample1;Stelle5 DF 100 60 kx 10s Lochrand;18;551;32,15002149;22,12462206;1,453133139;438,2014519;1152,096189;12,3975;1,986516251;4;8;Otsu;3;255;0;05.04.2023
190C-250h;Sample1;Stelle5 DF 100 60 kx 10s Lochrand;19;1091;46,32399758;30,67365145;1,510221163;441,1640697;954,4133822;24,5475;2,79530176;4;8;Otsu;3;255;0;05.04.2023
190C-250h;Sample1;Stelle5 DF 100 60 kx 10s Lochrand;20;149;15,68257272;12,32546914;1,272371261;461,9194631;842,1409396;3,3525;1,033021729;4;8;Otsu;3;255;0;05.04.2023
190C-250h;Sample1;Stelle5 DF 100 60 kx 10s Lochrand;21;3736;133,0560781;37,77889327;3,521968659;510,8297645;264,3905246;84,06;5,17272936;4;8;Otsu;3;255;0;05.04.2023
190C-250h;Sample1;Stelle5 DF 100 60 kx 10s Lochrand;22;467;39,44765812;16,26518411;2,425281992;516,1862955;158,261242;10,5075;1,828836004;4;8;Otsu;3;255;0;05.04.2023
190C-250h;Sample1;Stelle5 DF 100 60 kx 10s Lochrand;23;3934;78,77276511;64,08559489;1,229180524;554,7941027;787,25394;88,515;5,30803161;4;8;Otsu;3;255;0;05.04.2023
190C-250h;Sample1;Stelle5 DF 100 60 kx 10s Lochrand;24;2670;132,3912889;32,77613115;4,039259189;635,5599251;690,8494382;60,075;4,37292424;4;8;Otsu;3;255;0;05.04.2023
190C-250h;Sample1;Stelle5 DF 100 60 kx 10s Lochrand;25;221;25,69259505;11,37407416;2,258873529;622,9140271;39,75113122;4,9725;1,25809217;4;8;Otsu;3;255;0;05.04.2023
190C-250h;Sample1;Stelle5 DF 100 60 kx 10s Lochrand;26;4334;78,24469781;71,43480115;1,095330239;661,2406553;1407,34264;97,515;5,571354283;4;8;Otsu;3;255;0;05.04.2023
190C-250h;Sample1;Stelle5 DF 100 60 kx 10s Lochrand;27;8678;163,1731986;104,0469493;1,568265092;723,2318507;1598,21687;195,255;7,883628405;4;8;Otsu;3;255;0;05.04.2023
190C-250h;Sample1;Stelle5 DF 100 60 kx 10s Lochrand;28;5580;89,63968875;80,39074167;1,115049904;741,6636201;77,22885305;125,55;6,321693302;4;8;Otsu;3;255;0;05.04.2023
190C-250h;Sample1;Stelle5 DF 100 60 kx 10s Lochrand;29;409;24,72229381;21,93405478;1,127119179;713,6210269;697,0342298;9,2025;1,71150423;4;8;Otsu;3;255;0;05.04.2023
190C-250h;Sample1;Stelle5 DF 100 60 kx 10s Lochrand;30;160;25,31667573;8,511737776;2,974325149;719,94375;1761,78125;3,6;1,07047447;4;8;Otsu;3;255;0;05.04.2023
190C-250h;Sample1;Stelle5 DF 100 60 kx 10s Lochrand;31;1156;74,96610212;21,27577631;3,523542504;734,3148789;1681,973183;26,01;2,877366876;4;8;Otsu;3;255;0;05.04.2023
190C-250h;Sample1;Stelle5 DF 100 60 kx 10s Lochrand;32;12478;380,3939753;56,42659165;6,741395576;795,6645296;1257,202276;280,755;9,453416953;4;8;Otsu;3;255;0;05.04.2023
190C-250h;Sample1;Stelle5 DF 100 60 kx 10s Lochrand;33;365;26,06409372;18,17337298;1,434191317;752,9424658;698,7835616;8,2125;1,616824029;4;8;Otsu;3;255;0;05.04.2023
190C-250h;Sample1;Stelle5 DF 100 60 kx 10s Lochrand;34;4628;89,79207172;67,43319248;1,331570825;801,812446;1722,511668;104,13;5,757222286;4;8;Otsu;3;255;0;05.04.2023
190C-250h;Sample1;Stelle5 DF 100 60 kx 10s Lochrand;35;402;32,88893935;17,19283218;1,912944825;792,1766169;1633,241294;9,045;1,696794896;4;8;Otsu;3;255;0;05.04.2023
190C-250h;Sample1;Stelle5 DF 100 60 kx 10s Lochrand;36;11002;312,3576758;51,80510126;6,029477178;826,8638429;963,0163607;247,545;8,876712273;4;8;Otsu;3;255;0;05.04.2023
190C-250h;Sample1;Stelle5 DF 100 60 kx 10s Lochrand;37;6732;276,0979699;44,93915106;6,143818105;845,7286096;667,5301545;151,47;6,943658867;4;8;Otsu;3;255;0;05.04.2023
190C-250h;Sample1;Stelle5 DF 100 60 kx 10s Lochrand;38;265;24,76753831;13,71284994;1,806155426;1042,649057;1089,528302;5,9625;1,377651152;4;8;Otsu;3;255;0;05.04.2023
190C-250h;Sample1;Stelle5 DF 100 60 kx 10s Lochrand;39;11805;178,1337349;87,69402868;2,031309743;1100,54011;707,5528166;265,6125;9,194948866;4;8;Otsu;3;255;0;05.04.2023
190C-250h;Sample1;Stelle5 DF 100 60 kx 10s Lochrand;40;2238;63,44827637;45,24488533;1,402330361;1165,02815;465,6496872;50,355;4,003560205;4;8;Otsu;3;255;0;05.04.2023
190C-250h;Sample1;Stelle5 DF 100 60 kx 10s Lochrand;41;1054;43,62797428;30,7916157;1,416878371;1161,485769;1840,600569;23,715;2,747493212;4;8;Otsu;3;255;0;05.04.2023
190C-250h;Sample1;Stelle5 DF 100 60 kx 10s Lochrand;42;38632;316,7150546;200,4344726;1,58014263;1326,043772;1766,230042;869,22;16,63374039;4;8;Otsu;3;255;0;05.04.2023
190C-250h;Sample1;Stelle5 DF 100 60 kx 10s Lochrand;43;388;28,10086803;17,94564218;1,565888127;1185,698454;1167,768041;8,73;1,666986894;4;8;Otsu;3;255;0;05.04.2023
190C-250h;Sample1;Stelle5 DF 100 60 kx 10s Lochrand;44;196;20,20018817;12,54630254;1,610051098;1193,153061;1404,831633;4,41;1,184798125;4;8;Otsu;3;255;0;05.04.2023
190C-250h;Sample1;Stelle5 DF 100 60 kx 10s Lochrand;45;343;31,01271864;14,84024216;2,089771738;1197,673469;1322,950437;7,7175;1,567340597;4;8;Otsu;3;255;0;05.04.2023
190C-250h;Sample1;Stelle5 DF 100 60 kx 10s Lochrand;46;511;34,25121569;19,15493568;1,788114367;1210,334638;1837,266145;11,4975;1,91305199;4;8;Otsu;3;255;0;05.04.2023
190C-250h;Sample1;Stelle5 DF 100 60 kx 10s Lochrand;47;1510;50,72417881;38,10013036;1,331338721;1224,086755;612,8443709;33,975;3,288552627;4;8;Otsu;3;255;0;05.04.2023
190C-250h;Sample1;Stelle5 DF 100 60 kx 10s Lochrand;48;2101;123,8463783;25,99270395;4,76465929;1292,140885;1591,150405;47,2725;3,879085471;4;8;Otsu;3;255;0;05.04.2023
190C-250h;Sample1;Stelle5 DF 100 60 kx 10s Lochrand;49;244;23,40438623;14,40148155;1,625137396;1263,245902;1105,680328;5,49;1,321938454;4;8;Otsu;3;255;0;05.04.2023
190C-250h;Sample1;Stelle5 DF 100 60 kx 10s Lochrand;50;9871;177,5145239;72,16504942;2,459840675;1314,366933;408,5785635;222,0975;8,408081229;4;8;Otsu;3;255;0;05.04.2023
190C-250h;Sample1;Stelle5 DF 100 60 kx 10s Lochrand;51;888;42,5881757;26,81488608;1,588228851;1312,509009;1133,888514;19,98;2,52187064;4;8;Otsu;3;255;0;05.04.2023
190C-250h;Sample1;Stelle5 DF 100 60 kx 10s Lochrand;52;549;52,14663174;16,65927956;3,130185286;1315,996357;1955,420765;12,3525;1,98290768;4;8;Otsu;3;255;0;05.04.2023
190C-250h;Sample1;Stelle5 DF 100 60 kx 10s Lochrand;53;937;41,85802126;32,18560598;1,300519906;1341,502668;763,8164354;21,0825;2,590515041;4;8;Otsu;3;255;0;05.04.2023
190C-250h;Sample1;Stelle5 DF 100 60 kx 10s Lochrand;54;5951;182,3140404;49,49643325;3,683377335;1391,799698;1522,917157;133,8975;6,528468273;4;8;Otsu;3;255;0;05.04.2023
190C-250h;Sample1;Stelle5 DF 100 60 kx 10s Lochrand;55;605;68,12962035;11,89684446;5,726696736;1417,985124;1439,11405;13,6125;2,081584331;4;8;Otsu;3;255;0;05.04.2023
190C-250h;Sample1;Stelle5 DF 100 60 kx 10s Lochrand;56;3857;83,55711412;59,90586143;1,394806988;1444,741768;1638,665025;86,7825;5,255827975;4;8;Otsu;3;255;0;05.04.2023
190C-250h;Sample1;Stelle5 DF 100 60 kx 10s Lochrand;57;1395;85,54455721;22,43021795;3,81380856;1442,426523;1114,464516;31,3875;3,160846651;4;8;Otsu;3;255;0;05.04.2023
190C-250h;Sample1;Stelle5 DF 100 60 kx 10s Lochrand;58;689;40,63988152;26,3796746;1,540575543;1473,766328;794,9013062;15,5025;2,221395735;4;8;Otsu;3;255;0;05.04.2023
190C-250h;Sample1;Stelle5 DF 100 60 kx 10s Lochrand;59;927;40,9762403;28,92553722;1,416611211;1475,996764;1758,609493;20,8575;2,576654508;4;8;Otsu;3;255;0;05.04.2023
190C-250h;Sample1;Stelle5 DF 100 60 kx 10s Lochrand;60;401;33,32023911;21,99512636;1,514891915;1499,269327;577,3890274;9,0225;1,694683141;4;8;Otsu;3;255;0;05.04.2023
190C-250h;Sample1;Stelle5 DF 100 60 kx 10s Lochrand;61;592;48,50277237;15,74727273;3,080074449;1503,464527;1671,798986;13,32;2,059098755;4;8;Otsu;3;255;0;05.04.2023
190C-250h;Sample1;Stelle5 DF 100 60 kx 10s Lochrand;62;127;14,23403968;11,53670255;1,233804861;1512,425197;510,3700787;2,8575;0,953714056;4;8;Otsu;3;255;0;05.04.2023
190C-250h;Sample1;Stelle5 DF 100 60 kx 10s Lochrand;63;2572;68,75038686;48,1889243;1,426684406;1588,511275;1719,440902;57,87;4,291921844;4;8;Otsu;3;255;0;05.04.2023
190C-250h;Sample1;Stelle5 DF 100 60 kx 10s Lochrand;64;336;25,5884952;16,91050462;1,513171592;1570,431548;504,8035714;7,56;1,551264884;4;8;Otsu;3;255;0;05.04.2023
190C-250h;Sample1;Stelle5 DF 100 60 kx 10s Lochrand;65;2044;54,44869173;47,95237385;1,135474375;1631,219667;1183,906556;45,99;3,82610398;4;8;Otsu;3;255;0;05.04.2023
190C-250h;Sample1;Stelle5 DF 100 60 kx 10s Lochrand;66;2021;56,83536168;45,60831626;1,246162243;1641,592776;1580,053934;45,4725;3,804516566;4;8;Otsu;3;255;0;05.04.2023
190C-250h;Sample1;Stelle5 DF 100 60 kx 10s Lochrand;67;945;44,40456279;27,49083602;1,615249633;1704,428571;1433,921693;21,2625;2,601550298;4;8;Otsu;3;255;0;05.04.2023
190C-250h;Sample1;Stelle5 DF 100 60 kx 10s Lochrand;68;627;42,92811598;19,22417812;2,233027374;1785,942584;18,77830941;14,1075;2,119093372;4;8;Otsu;3;255;0;05.04.2023
190C-250h;Sample1;Stelle5 DF 100 60 kx 10s Lochrand;69;967;51,6728469;24,66236322;2,095210684;1800,557394;952,3040331;21,7575;2,631658669;4;8;Otsu;3;255;0;05.04.2023
190C-250h;Sample1;Stelle5 DF 100 60 kx 10s Lochrand;70;38596;781,8450101;96,67388509;8,087447912;1880,512385;494,1097523;868,41;16,62598834;4;8;Otsu;3;255;0;05.04.2023
190C-250h;Sample1;Stelle5 DF 100 60 kx 10s Lochrand;71;296;26,90143561;14,68265902;1,832190993;1835,922297;889,1993243;6,66;1,456002693;4;8;Otsu;3;255;0;05.04.2023
190C-250h;Sample1;Stelle5 DF 100 60 kx 10s Lochrand;72;304;27,98609246;14,58467231;1,918870158;1842,927632;1859,851974;6,84;1,475547228;4;8;Otsu;3;255;0;05.04.2023
190C-250h;Sample1;Stelle5 DF 100 60 kx 10s Lochrand;73;1263;66,56615836;26,1719433;2,543416727;1865,273951;1727,007126;28,4175;3,007585608;4;8;Otsu;3;255;0;05.04.2023
190C-250h;Sample1;Stelle5 DF 100 60 kx 10s Lochrand;74;653;49,52841066;19,50352921;2,539458891;1914,552833;1462,754977;14,6925;2,162583641;4;8;Otsu;3;255;0;05.04.2023
190C-250h;Sample1;Stelle5 DF 100 60 kx 10s Lochrand;75;139;14,29333429;12,89066345;1,108812928;1927,870504;1735,330935;3,1275;0,997754564;4;8;Otsu;3;255;0;05.04.2023
190C-250h;Sample1;Stelle5 DF 100 60 kx 10s Lochrand;76;4021;79,70500392;64,6013295;1,233798198;1990,429993;1002,189256;90,4725;5,366403934;4;8;Otsu;3;255;0;05.04.2023
190C-250h;Sample1;Stelle5 DF 100 60 kx 10s Lochrand;77;514;39,99788959;18,47053101;2,165497547;1973,859922;1647,66537;11,565;1,918659384;4;8;Otsu;3;255;0;05.04.2023
190C-250h;Sample1;Stelle5 DF 100 60 kx 10s Lochrand;78;231;25,34655944;11,77063223;2,153372814;1973,277056;842,4588745;5,1975;1,286240892;4;8;Otsu;3;255;0;05.04.2023
190C-250h;Sample1;Stelle5 DF 100 60 kx 10s Lochrand;79;598;36,79613346;20,89969041;1,760606628;2014,734114;1910,607023;13,455;2,069507071;4;8;Otsu;3;255;0;05.04.2023
190C-250h;Sample1;Stelle6 DF 100 60 kx 10s Lochrand;1;169;17,7138784;12,38375297;1,430412771;9,142011834;137,7514793;3,8025;1,100169688;4;8;Otsu;3;255;0;05.04.2023
190C-250h;Sample1;Stelle6 DF 100 60 kx 10s Lochrand;2;2158;73,60275329;39,74229817;1,85200043;84,22706209;303,4814643;48,555;3,931353014;4;8;Otsu;3;255;0;05.04.2023
190C-250h;Sample1;Stelle6 DF 100 60 kx 10s Lochrand;3;6821;118,6498683;74,93915496;1,58328271;152,2550946;1192,834775;153,4725;6,989407272;4;8;Otsu;3;255;0;05.04.2023
190C-250h;Sample1;Stelle6 DF 100 60 kx 10s Lochrand;4;1264;46,93863422;34,6996959;1,352710247;163,0411392;362,7879747;28,44;3,008776024;4;8;Otsu;3;255;0;05.04.2023
190C-250h;Sample1;Stelle6 DF 100 60 kx 10s Lochrand;5;379;41,48737479;12,01232103;3,4537351;190,2295515;532,9894459;8,5275;1,647539849;4;8;Otsu;3;255;0;05.04.2023
190C-250h;Sample1;Stelle6 DF 100 60 kx 10s Lochrand;6;246;27,31624354;11,71581029;2,331571002;205,7195122;1921,276423;5,535;1,327345177;4;8;Otsu;3;255;0;05.04.2023
190C-250h;Sample1;Stelle6 DF 100 60 kx 10s Lochrand;7;170;23,79361958;9,513603419;2,501010241;203,7117647;1722,011765;3,825;1,103419827;4;8;Otsu;3;255;0;05.04.2023
190C-250h;Sample1;Stelle6 DF 100 60 kx 10s Lochrand;8;172;15,89384273;13,78760458;1,152763168;259,7965116;1050,197674;3,87;1,109891553;4;8;Otsu;3;255;0;05.04.2023
190C-250h;Sample1;Stelle6 DF 100 60 kx 10s Lochrand;9;1181;46,99211639;32,99870256;1,424059516;303,6342083;195,7070279;26,5725;2,90831385;4;8;Otsu;3;255;0;05.04.2023
190C-250h;Sample1;Stelle6 DF 100 60 kx 10s Lochrand;10;8737;135,8777236;82,66234794;1,643768016;395,8181298;619,7813895;196,5825;7,91038262;4;8;Otsu;3;255;0;05.04.2023
190C-250h;Sample1;Stelle6 DF 100 60 kx 10s Lochrand;11;2019;52,716265;48,91675111;1,077673063;406,0673601;1415,358593;45,4275;3,802633608;4;8;Otsu;3;255;0;05.04.2023
190C-250h;Sample1;Stelle6 DF 100 60 kx 10s Lochrand;12;380;29,88998206;20,44294941;1,462116912;511,2078947;1621,297368;8,55;1,649711953;4;8;Otsu;3;255;0;05.04.2023
190C-250h;Sample1;Stelle6 DF 100 60 kx 10s Lochrand;13;3103;67,91078479;58,7849114;1,155241765;637,3963906;1716,888173;69,8175;4,714191392;4;8;Otsu;3;255;0;05.04.2023
190C-250h;Sample1;Stelle6 DF 100 60 kx 10s Lochrand;14;16028;472,9009512;49,71116227;9,512973136;797,4571375;1362,733092;360,63;10,71410725;4;8;Otsu;3;255;0;05.04.2023
190C-250h;Sample1;Stelle6 DF 100 60 kx 10s Lochrand;15;5360;101,4481085;68,15544079;1,488481438;695,6054104;986,3113806;120,6;6,195818935;4;8;Otsu;3;255;0;05.04.2023
190C-250h;Sample1;Stelle6 DF 100 60 kx 10s Lochrand;16;125;16,06551135;9,940962575;1,616092127;706,248;873,528;2,8125;0,946174696;4;8;Otsu;3;255;0;05.04.2023
190C-250h;Sample1;Stelle6 DF 100 60 kx 10s Lochrand;17;413;26,08097093;20,2985917;1,28486603;752,2324455;218,3874092;9,2925;1,71985308;4;8;Otsu;3;255;0;05.04.2023
190C-250h;Sample1;Stelle6 DF 100 60 kx 10s Lochrand;18;3281;125,397876;34,79230269;3,60418444;815,0158488;1978,546175;73,8225;4,847518084;4;8;Otsu;3;255;0;05.04.2023
190C-250h;Sample1;Stelle6 DF 100 60 kx 10s Lochrand;19;533;32,5852347;21,43661687;1,520073568;803,3564728;264,2776735;11,9925;1,953799199;4;8;Otsu;3;255;0;05.04.2023
190C-250h;Sample1;Stelle6 DF 100 60 kx 10s Lochrand;20;6104;123,2281159;65,40229927;1,884155714;960,6662844;82,85796199;137,34;6,611859025;4;8;Otsu;3;255;0;05.04.2023
190C-250h;Sample1;Stelle6 DF 100 60 kx 10s Lochrand;21;541;40,14619816;17,39923916;2,30735366;937,4879852;746,4898336;12,1725;1,968407247;4;8;Otsu;3;255;0;05.04.2023
190C-250h;Sample1;Stelle6 DF 100 60 kx 10s Lochrand;22;430;29,74517614;18,79012223;1,583021961;988,6674419;1992,274419;9,675;1,754892632;4;8;Otsu;3;255;0;05.04.2023
190C-250h;Sample1;Stelle6 DF 100 60 kx 10s Lochrand;23;136;14,46166063;12,00423764;1,204712957;981,5441176;987,2132353;3,06;0,986928696;4;8;Otsu;3;255;0;05.04.2023
190C-250h;Sample1;Stelle6 DF 100 60 kx 10s Lochrand;24;11753;159,2855993;95,859058;1,661664559;1055,89441;791,3614396;264,4425;9,174675039;4;8;Otsu;3;255;0;05.04.2023
190C-250h;Sample1;Stelle6 DF 100 60 kx 10s Lochrand;25;1795;99,07895064;24,18644933;4,09646531;1090,530362;2006,118106;40,3875;3,585490277;4;8;Otsu;3;255;0;05.04.2023
190C-250h;Sample1;Stelle6 DF 100 60 kx 10s Lochrand;26;921;40,25105799;29,33385807;1,372170612;1065,47557;981,092291;20,7225;2,568302283;4;8;Otsu;3;255;0;05.04.2023
190C-250h;Sample1;Stelle6 DF 100 60 kx 10s Lochrand;27;732;40,00505992;23,53776344;1,699611776;1141,617486;107,1639344;16,47;2,289664566;4;8;Otsu;3;255;0;05.04.2023
190C-250h;Sample1;Stelle6 DF 100 60 kx 10s Lochrand;28;505;28,34623855;23,74545933;1,193754063;1148,693069;184,190099;11,3625;1,901787602;4;8;Otsu;3;255;0;05.04.2023
190C-250h;Sample1;Stelle6 DF 100 60 kx 10s Lochrand;29;754;58,97496045;16,69843958;3,531764759;1195,549072;509,9549072;16,965;2,323817381;4;8;Otsu;3;255;0;05.04.2023
190C-250h;Sample1;Stelle6 DF 100 60 kx 10s Lochrand;30;955;40,2562673;33,2796648;1,2096356;1242,840838;1628,787435;21,4875;2,615278891;4;8;Otsu;3;255;0;05.04.2023
190C-250h;Sample1;Stelle6 DF 100 60 kx 10s Lochrand;31;135;15,52988298;11,04887344;1,405562573;1238,807407;514,0148148;3,0375;0,983293588;4;8;Otsu;3;255;0;05.04.2023
190C-250h;Sample1;Stelle6 DF 100 60 kx 10s Lochrand;32;540;28,25095809;24,40695146;1,157496385;1299,124074;1067,1;12,15;1,966587175;4;8;Otsu;3;255;0;05.04.2023
190C-250h;Sample1;Stelle6 DF 100 60 kx 10s Lochrand;33;2055;56,08753277;46,85942804;1,196931655;1318,12944;1281,164477;46,2375;3,836385455;4;8;Otsu;3;255;0;05.04.2023
190C-250h;Sample1;Stelle6 DF 100 60 kx 10s Lochrand;34;985;39,63467631;32,49960171;1,219543447;1310,15533;728,3482234;22,1625;2,65603894;4;8;Otsu;3;255;0;05.04.2023
190C-250h;Sample1;Stelle6 DF 100 60 kx 10s Lochrand;35;487;30,64891125;20,6376464;1,485097218;1335,700205;1387,464066;10,9575;1,867586833;4;8;Otsu;3;255;0;05.04.2023
190C-250h;Sample1;Stelle6 DF 100 60 kx 10s Lochrand;36;410;35,24241657;14,97760884;2,353006874;1348,685366;525,9926829;9,225;1,713595256;4;8;Otsu;3;255;0;05.04.2023
190C-250h;Sample1;Stelle6 DF 100 60 kx 10s Lochrand;37;134;16,26569978;10,53993299;1,543245084;1353,343284;1814,985075;3,015;0,97964499;4;8;Otsu;3;255;0;05.04.2023
190C-250h;Sample1;Stelle6 DF 100 60 kx 10s Lochrand;38;139;20,69983913;8,632594064;2,397870093;1383,733813;530,4820144;3,1275;0,997754564;4;8;Otsu;3;255;0;05.04.2023
190C-250h;Sample1;Stelle6 DF 100 60 kx 10s Lochrand;39;605;54,75909352;15,22103106;3,59759423;1456,758678;1655,14876;13,6125;2,081584331;4;8;Otsu;3;255;0;05.04.2023
190C-250h;Sample1;Stelle6 DF 100 60 kx 10s Lochrand;40;2947;82,52637673;45,94921934;1,79603436;1573,911096;1304,919579;66,3075;4,594162903;4;8;Otsu;3;255;0;05.04.2023
190C-250h;Sample1;Stelle6 DF 100 60 kx 10s Lochrand;41;5446;98,10526964;71,03923401;1,381001231;1626,80426;1102,742196;122,535;6,245326405;4;8;Otsu;3;255;0;05.04.2023
190C-250h;Sample1;Stelle6 DF 100 60 kx 10s Lochrand;42;10706;213,4854614;68,53351825;3,11505183;1702,400149;1544,619092;240,885;8,756487705;4;8;Otsu;3;255;0;05.04.2023
190C-250h;Sample1;Stelle6 DF 100 60 kx 10s Lochrand;43;559;29,45819493;24,43580316;1,205534139;1611,025045;971,3828265;12,5775;2,000885452;4;8;Otsu;3;255;0;05.04.2023
190C-250h;Sample1;Stelle6 DF 100 60 kx 10s Lochrand;44;8471;136,9534036;81,41036784;1,682259978;1718,373037;822,6674537;190,5975;7,789035148;4;8;Otsu;3;255;0;05.04.2023
190C-250h;Sample1;Stelle6 DF 100 60 kx 10s Lochrand;45;784;41,50299325;24,25060412;1,711421004;1695,524235;234,0280612;17,64;2,369596251;4;8;Otsu;3;255;0;05.04.2023
190C-250h;Sample1;Stelle6 DF 100 60 kx 10s Lochrand;46;5267;91,27183713;73,96178574;1,234040474;1836,562939;1324,112018;118,5075;6,141832694;4;8;Otsu;3;255;0;05.04.2023
190C-250h;Sample1;Stelle6 DF 100 60 kx 10s Lochrand;47;4387;80,53609712;69,83657167;1,153208057;1847,476408;580,2646455;98,7075;5,605316502;4;8;Otsu;3;255;0;05.04.2023
190C-250h;Sample1;Stelle6 DF 100 60 kx 10s Lochrand;48;10931;298,7991187;51,73830141;5,775201554;1876,801665;1776,147653;245,9475;8,848023549;4;8;Otsu;3;255;0;05.04.2023
190C-250h;Sample1;Stelle6 DF 100 60 kx 10s Lochrand;49;708;34,35842214;27,08245513;1,268659801;1874,758475;1950,105932;15,93;2,251816264;4;8;Otsu;3;255;0;05.04.2023
190C-250h;Sample1;Stelle6 DF 100 60 kx 10s Lochrand;50;927;42,85496173;33,72333646;1,270780599;1897,854369;1504,653722;20,8575;2,576654508;4;8;Otsu;3;255;0;05.04.2023
190C-250h;Sample1;Stelle6 DF 100 60 kx 10s Lochrand;51;3282;108,376018;43,73563673;2,477979656;1917,156917;1399,809872;73,845;4,848256753;4;8;Otsu;3;255;0;05.04.2023
190C-250h;Sample1;Stelle6 DF 100 60 kx 10s Lochrand;52;535;39,60272558;18,18950945;2,177228896;1933,343925;1253,95514;12,0375;1,957461431;4;8;Otsu;3;255;0;05.04.2023
190C-250h;Sample1;Stelle6 DF 100 60 kx 10s Lochrand;53;2325;102,5977426;36,9448217;2,777053397;1939,943226;1167,269677;52,3125;4,08063548;4;8;Otsu;3;255;0;05.04.2023
190C-250h;Sample1;Stelle6 DF 100 60 kx 10s Lochrand;54;12030;238,089485;68,22243194;3,48990029;1971,303408;913,9906899;270,675;9,282161841;4;8;Otsu;3;255;0;05.04.2023
190C-250h;Sample1;Stelle6 DF 100 60 kx 10s Lochrand;55;590;33,83247781;22,72249684;1,488941908;1951,311864;114,279661;13,275;2,055617605;4;8;Otsu;3;255;0;05.04.2023
190C-250h;Sample1;Stelle6 DF 100 60 kx 10s Lochrand;56;755;43,53710461;24,37299266;1,786284729;2000,029139;633,7668874;16,9875;2,325357863;4;8;Otsu;3;255;0;05.04.2023
190C-250h;Sample1;Stelle6 DF 100 60 kx 10s Lochrand;57;103;13,50378471;9,854218255;1,370355756;2010,84466;607,815534;2,3175;0,858884836;4;8;Otsu;3;255;0;05.04.2023
190C-250h;Sample1;Stelle7 DF 100 60 kx 10s Lochrand;1;531;30,75918782;22,38382128;1,374170542;40,35781544;299,4557439;11,9475;1,950130089;4;8;Otsu;3;255;0;05.04.2023
190C-250h;Sample1;Stelle7 DF 100 60 kx 10s Lochrand;2;12036;190,1095931;81,76557987;2,325056502;174,2625457;1159,5334;270,81;9,284476306;4;8;Otsu;3;255;0;05.04.2023
190C-250h;Sample1;Stelle7 DF 100 60 kx 10s Lochrand;3;1484;79,98024792;29,54567781;2,70700332;154,0208895;1330,638814;33,39;3,260117651;4;8;Otsu;3;255;0;05.04.2023
190C-250h;Sample1;Stelle7 DF 100 60 kx 10s Lochrand;4;3293;69,83244843;60,87491198;1,147146602;266,5086547;1358,676283;74,0925;4,856374702;4;8;Otsu;3;255;0;05.04.2023
190C-250h;Sample1;Stelle7 DF 100 60 kx 10s Lochrand;5;1372;92,82021011;19,4223698;4,77903629;282,1698251;768,8819242;30,87;3,134681194;4;8;Otsu;3;255;0;05.04.2023
190C-250h;Sample1;Stelle7 DF 100 60 kx 10s Lochrand;6;880;40,77632501;28,22401526;1,444738625;270,8931818;1796,672727;19,8;2,510485162;4;8;Otsu;3;255;0;05.04.2023
190C-250h;Sample1;Stelle7 DF 100 60 kx 10s Lochrand;7;172;17,44432058;13,84258859;1,260192085;318,5872093;1817,709302;3,87;1,109891553;4;8;Otsu;3;255;0;05.04.2023
190C-250h;Sample1;Stelle7 DF 100 60 kx 10s Lochrand;8;3770;87,72352972;57,45894795;1,526716601;377,162069;1619,89443;84,825;5,196213631;4;8;Otsu;3;255;0;05.04.2023
190C-250h;Sample1;Stelle7 DF 100 60 kx 10s Lochrand;9;1160;68,23201779;22,11748573;3,084980753;367,375;444,7793103;26,1;2,882340721;4;8;Otsu;3;255;0;05.04.2023
190C-250h;Sample1;Stelle7 DF 100 60 kx 10s Lochrand;10;7553;178,5111241;54,83815085;3,255236024;469,060903;871,0410433;169,9425;7,354888023;4;8;Otsu;3;255;0;05.04.2023
190C-250h;Sample1;Stelle7 DF 100 60 kx 10s Lochrand;11;794;39,02844974;26,15433645;1,49223628;439,8110831;1925,741814;17,865;2,384660587;4;8;Otsu;3;255;0;05.04.2023
190C-250h;Sample1;Stelle7 DF 100 60 kx 10s Lochrand;12;1281;90,815311;18,38762758;4,938935737;486,8649493;1875,205308;28,8225;3,028941514;4;8;Otsu;3;255;0;05.04.2023
190C-250h;Sample1;Stelle7 DF 100 60 kx 10s Lochrand;13;7060;151,8067457;64,70073643;2,346290848;586,2220963;92,21657224;158,85;7,11080343;4;8;Otsu;3;255;0;05.04.2023
190C-250h;Sample1;Stelle7 DF 100 60 kx 10s Lochrand;14;163;16,44970942;12,64752782;1,300626467;575,9693252;1360,680982;3,6675;1,080463561;4;8;Otsu;3;255;0;05.04.2023
190C-250h;Sample1;Stelle7 DF 100 60 kx 10s Lochrand;15;4310;92,56333589;60,44110098;1,531463431;614,9689095;438,9881671;96,975;5,555906876;4;8;Otsu;3;255;0;05.04.2023
190C-250h;Sample1;Stelle7 DF 100 60 kx 10s Lochrand;16;754;45,87547944;23,28447816;1,970217203;610,7824934;1828,852785;16,965;2,323817381;4;8;Otsu;3;255;0;05.04.2023
190C-250h;Sample1;Stelle7 DF 100 60 kx 10s Lochrand;17;110;15,19113031;9,282693724;1,636500219;645,4181818;1506,209091;2,475;0,887590541;4;8;Otsu;3;255;0;05.04.2023
190C-250h;Sample1;Stelle7 DF 100 60 kx 10s Lochrand;18;146;20,97771386;8,968454457;2,339055627;651,0753425;1494,821918;3,285;1,022569301;4;8;Otsu;3;255;0;05.04.2023
190C-250h;Sample1;Stelle7 DF 100 60 kx 10s Lochrand;19;512;31,65357127;20,74756074;1,525652662;659,4179688;644,9707031;11,52;1,914922946;4;8;Otsu;3;255;0;05.04.2023
190C-250h;Sample1;Stelle7 DF 100 60 kx 10s Lochrand;20;1952;57,27092887;46,83116202;1,222923507;683,9748975;892,0158811;43,92;3,739006579;4;8;Otsu;3;255;0;05.04.2023
190C-250h;Sample1;Stelle7 DF 100 60 kx 10s Lochrand;21;127;16,64588122;9,754155153;1,706542593;706,6220472;734,4094488;2,8575;0,953714056;4;8;Otsu;3;255;0;05.04.2023
190C-250h;Sample1;Stelle7 DF 100 60 kx 10s Lochrand;22;142;17,77957995;10,27049393;1,731131927;708,3380282;711,1478873;3,195;1,008464222;4;8;Otsu;3;255;0;05.04.2023
190C-250h;Sample1;Stelle7 DF 100 60 kx 10s Lochrand;23;1296;54,58490563;30,6463117;1,781124795;731,5895062;302,7260802;29,16;3,046623751;4;8;Otsu;3;255;0;05.04.2023
190C-250h;Sample1;Stelle7 DF 100 60 kx 10s Lochrand;24;6237;107,4999755;75,58910671;1,422162269;784,5598846;1047,458554;140,3325;6,68350373;4;8;Otsu;3;255;0;05.04.2023
190C-250h;Sample1;Stelle7 DF 100 60 kx 10s Lochrand;25;178;23,44588959;10,14350486;2,311418973;773,247191;1861,269663;4,005;1,129084184;4;8;Otsu;3;255;0;05.04.2023
190C-250h;Sample1;Stelle7 DF 100 60 kx 10s Lochrand;26;210;22,5352253;11,93848145;1,887612373;780,9714286;1635,395238;4,725;1,226382572;4;8;Otsu;3;255;0;05.04.2023
190C-250h;Sample1;Stelle7 DF 100 60 kx 10s Lochrand;27;233;22,95288791;12,96713288;1,770081953;845,3090129;716,8025751;5,2425;1,291797034;4;8;Otsu;3;255;0;05.04.2023
190C-250h;Sample1;Stelle7 DF 100 60 kx 10s Lochrand;28;532;32,27997846;21,30440998;1,515178242;872,7462406;1717,661654;11,97;1,951965506;4;8;Otsu;3;255;0;05.04.2023
190C-250h;Sample1;Stelle7 DF 100 60 kx 10s Lochrand;29;1958;53,24764321;47,66823486;1,117046674;966,1041879;1009,539837;44,055;3,744748594;4;8;Otsu;3;255;0;05.04.2023
190C-250h;Sample1;Stelle7 DF 100 60 kx 10s Lochrand;30;688;30,13077641;29,44352096;1,023341483;997,1017442;902,0406977;15,48;2,219783106;4;8;Otsu;3;255;0;05.04.2023
190C-250h;Sample1;Stelle7 DF 100 60 kx 10s Lochrand;31;856;49,1495042;22,78661564;2,156946208;1011,893692;1404,283879;19,26;2,476014622;4;8;Otsu;3;255;0;05.04.2023
190C-250h;Sample1;Stelle7 DF 100 60 kx 10s Lochrand;32;848;62,19340897;19,65914815;3,163586157;1023,580189;550,5966981;19,08;2,4644173;4;8;Otsu;3;255;0;05.04.2023
190C-250h;Sample1;Stelle7 DF 100 60 kx 10s Lochrand;33;172;17,34926154;12,62488242;1,374211732;1045,924419;751,3953488;3,87;1,109891553;4;8;Otsu;3;255;0;05.04.2023
190C-250h;Sample1;Stelle7 DF 100 60 kx 10s Lochrand;34;1270;44,966695;36,48460687;1,232484021;1102,023622;377,4433071;28,575;3,015908652;4;8;Otsu;3;255;0;05.04.2023
190C-250h;Sample1;Stelle7 DF 100 60 kx 10s Lochrand;35;142;16,82826056;10,88397474;1,546150278;1127,021127;1884,126761;3,195;1,008464222;4;8;Otsu;3;255;0;05.04.2023
190C-250h;Sample1;Stelle7 DF 100 60 kx 10s Lochrand;36;96;12,6923892;9,634579978;1,317378571;1128,4375;370,53125;2,16;0,829185959;4;8;Otsu;3;255;0;05.04.2023
190C-250h;Sample1;Stelle7 DF 100 60 kx 10s Lochrand;37;4251;95,3521883;57,23040743;1,666110597;1193,587862;685,4161374;95,6475;5,517748167;4;8;Otsu;3;255;0;05.04.2023
190C-250h;Sample1;Stelle7 DF 100 60 kx 10s Lochrand;38;355;21,89003837;20,99088029;1,042835654;1202,470423;280,6225352;7,9875;1,59452194;4;8;Otsu;3;255;0;05.04.2023
190C-250h;Sample1;Stelle7 DF 100 60 kx 10s Lochrand;39;178;19,34448523;11,94466923;1,61950782;1334,707865;1833,629213;4,005;1,129084184;4;8;Otsu;3;255;0;05.04.2023
190C-250h;Sample1;Stelle7 DF 100 60 kx 10s Lochrand;40;245;24,89343447;12,71269891;1,958154964;1459,542857;93,24081633;5,5125;1,324644574;4;8;Otsu;3;255;0;05.04.2023
190C-250h;Sample1;Stelle7 DF 100 60 kx 10s Lochrand;41;372;32,52242919;18,64375683;1,744413934;1561,973118;584,8575269;8,37;1,632254192;4;8;Otsu;3;255;0;05.04.2023
190C-250h;Sample1;Stelle7 DF 100 60 kx 10s Lochrand;42;5253;106,543623;64,14956176;1,660862835;1623,81877;1485,682277;118,1925;6,133664583;4;8;Otsu;3;255;0;05.04.2023
190C-250h;Sample1;Stelle7 DF 100 60 kx 10s Lochrand;43;696;33,79862603;26,47731434;1,276512625;1639,514368;656,7011494;15,66;2,232651522;4;8;Otsu;3;255;0;05.04.2023
190C-250h;Sample1;Stelle7 DF 100 60 kx 10s Lochrand;44;4602;86,71635817;68,23634436;1,27082362;1691,741851;89,88700565;103,545;5,741027536;4;8;Otsu;3;255;0;05.04.2023
190C-250h;Sample1;Stelle7 DF 100 60 kx 10s Lochrand;45;577;30,48405536;24,82849132;1,227785247;1783,129983;493,6065858;12,9825;2,032844829;4;8;Otsu;3;255;0;05.04.2023
190C-250h;Sample1;Stelle7 DF 100 60 kx 10s Lochrand;46;7184;127,8934765;72,08932376;1,774097325;1869,425668;913,5584633;161,64;7,172977764;4;8;Otsu;3;255;0;05.04.2023
190C-250h;Sample1;Stelle7 DF 100 60 kx 10s Lochrand;47;1832;53,75273439;44,05044467;1,22025407;1875,331878;1713,605349;41,22;3,622255307;4;8;Otsu;3;255;0;05.04.2023
190C-250h;Sample1;Stelle7 DF 100 60 kx 10s Lochrand;48;7181;199,6252846;53,64596094;3,721161501;2003,922434;671,9667177;161,5725;7,171479909;4;8;Otsu;3;255;0;05.04.2023
190C-250h;Sample1;Stelle8 DF 100 60 kx 10s Lochrand;1;8263;128,4242007;82,38718571;1,558788537;143,5631127;594,8182258;185,9175;7,692813417;4;8;Otsu;3;255;0;05.04.2023
190C-250h;Sample1;Stelle8 DF 100 60 kx 10s Lochrand;2;970;40,93682752;30,66207241;1,335096564;203,6092784;1418,957732;21,825;2,635737708;4;8;Otsu;3;255;0;05.04.2023
190C-250h;Sample1;Stelle8 DF 100 60 kx 10s Lochrand;3;920;36,1757188;32,49434118;1,113292884;236,0586957;929,4804348;20,7;2,566907603;4;8;Otsu;3;255;0;05.04.2023
190C-250h;Sample1;Stelle8 DF 100 60 kx 10s Lochrand;4;470;27,78640275;22,38289915;1,241412141;352,7638298;663,2957447;10,575;1,834700806;4;8;Otsu;3;255;0;05.04.2023
190C-250h;Sample1;Stelle8 DF 100 60 kx 10s Lochrand;5;5575;129,5285905;59,56072916;2,174731443;400,0249327;1810,920897;125,4375;6,318860368;4;8;Otsu;3;255;0;05.04.2023
190C-250h;Sample1;Stelle8 DF 100 60 kx 10s Lochrand;6;255;29,22499045;11,31122829;2,583715022;378,8;1344,356863;5,7375;1,351407774;4;8;Otsu;3;255;0;05.04.2023
190C-250h;Sample1;Stelle8 DF 100 60 kx 10s Lochrand;7;1939;60,63389858;41,6229665;1,456741402;420,8437339;410,6611655;43,6275;3,726535195;4;8;Otsu;3;255;0;05.04.2023
190C-250h;Sample1;Stelle8 DF 100 60 kx 10s Lochrand;8;3863;81,16804075;67,97598346;1,194069385;454,3471395;507,398395;86,9175;5,259914404;4;8;Otsu;3;255;0;05.04.2023
190C-250h;Sample1;Stelle8 DF 100 60 kx 10s Lochrand;9;259;39,62326085;8,664837791;4,572879701;475,6756757;756,9382239;5,8275;1,361965808;4;8;Otsu;3;255;0;05.04.2023
190C-250h;Sample1;Stelle8 DF 100 60 kx 10s Lochrand;10;1622;53,80252361;38,96597513;1,380756504;541,9025894;2014,794081;36,495;3,408330867;4;8;Otsu;3;255;0;05.04.2023
190C-250h;Sample1;Stelle8 DF 100 60 kx 10s Lochrand;11;621;33,24523466;24,19752207;1,373910707;584,3687601;735,7004831;13,9725;2,108929796;4;8;Otsu;3;255;0;05.04.2023
190C-250h;Sample1;Stelle8 DF 100 60 kx 10s Lochrand;12;5379;104,7975348;67,19857077;1,559520293;619,8707938;109,0881205;121,0275;6,206790616;4;8;Otsu;3;255;0;05.04.2023
190C-250h;Sample1;Stelle8 DF 100 60 kx 10s Lochrand;13;311;23,75274995;17,26002494;1,376171242;755,4726688;803,0675241;6,9975;1,492438752;4;8;Otsu;3;255;0;05.04.2023
190C-250h;Sample1;Stelle8 DF 100 60 kx 10s Lochrand;14;1921;61,03376738;40,27446998;1,515445576;869,945341;328,2597605;43,2225;3,709197899;4;8;Otsu;3;255;0;05.04.2023
190C-250h;Sample1;Stelle8 DF 100 60 kx 10s Lochrand;15;690;40,88361437;22,12723786;1,847660094;936,5565217;614,3057971;15,525;2,223007194;4;8;Otsu;3;255;0;05.04.2023
190C-250h;Sample1;Stelle8 DF 100 60 kx 10s Lochrand;16;167;16,37273229;12,99911764;1,259526435;1033,862275;1618,688623;3,7575;1,093640433;4;8;Otsu;3;255;0;05.04.2023
190C-250h;Sample1;Stelle8 DF 100 60 kx 10s Lochrand;17;6841;121,6095387;72,93605556;1,667344605;1133,617161;367,8972372;153,9225;6,999646667;4;8;Otsu;3;255;0;05.04.2023
190C-250h;Sample1;Stelle8 DF 100 60 kx 10s Lochrand;18;998;55,14579413;26,33937539;2,093663699;1115,519038;430,6232465;22,455;2,673508649;4;8;Otsu;3;255;0;05.04.2023
190C-250h;Sample1;Stelle8 DF 100 60 kx 10s Lochrand;19;405;35,46141336;14,72061842;2,408962202;1155,725926;1723,671605;9,1125;1,703114452;4;8;Otsu;3;255;0;05.04.2023
190C-250h;Sample1;Stelle8 DF 100 60 kx 10s Lochrand;20;163;25,92712723;9,009960262;2,877607279;1212,613497;1417,533742;3,6675;1,080463561;4;8;Otsu;3;255;0;05.04.2023
190C-250h;Sample1;Stelle8 DF 100 60 kx 10s Lochrand;21;588;35,84780631;22,67320071;1,581065098;1226;254,2244898;13,23;2,05213055;4;8;Otsu;3;255;0;05.04.2023
190C-250h;Sample1;Stelle8 DF 100 60 kx 10s Lochrand;22;4858;90,12758435;69,08630303;1,304565166;1490,726431;1798,952038;109,305;5,898547458;4;8;Otsu;3;255;0;05.04.2023
190C-250h;Sample1;Stelle8 DF 100 60 kx 10s Lochrand;23;3888;103,6703407;58,29038977;1,778515141;1563,456019;380,308642;87,48;5,276907129;4;8;Otsu;3;255;0;05.04.2023
190C-250h;Sample1;Stelle8 DF 100 60 kx 10s Lochrand;24;1061;40,9426683;33,86007594;1,209172371;1571,196041;1681,602262;23,8725;2,756601668;4;8;Otsu;3;255;0;05.04.2023
190C-250h;Sample1;Stelle8 DF 100 60 kx 10s Lochrand;25;589;65,45335946;11,95066273;5,47696483;1597,667233;420,6774194;13,2525;2,053874818;4;8;Otsu;3;255;0;05.04.2023
190C-250h;Sample1;Stelle8 DF 100 60 kx 10s Lochrand;26;2402;62,13262588;49,34423398;1,259166895;1638,824729;1398,654455;54,045;4,147656905;4;8;Otsu;3;255;0;05.04.2023
190C-250h;Sample1;Stelle8 DF 100 60 kx 10s Lochrand;27;931;43,28773647;27,81050712;1,556524528;1696,778733;615,4865736;20,9475;2,582207649;4;8;Otsu;3;255;0;05.04.2023
190C-250h;Sample1;Stelle8 DF 100 60 kx 10s Lochrand;28;6645;120,1694861;71,97430176;1,669616559;1909,100376;330,8610986;149,5125;6,898645292;4;8;Otsu;3;255;0;05.04.2023
190C-250h;Sample1;Stelle9 DF 100 60 kx 10s Lochrand;1;404;26,39612809;20,49181193;1,288130507;122,7945545;322,0866337;9,09;1,701010542;4;8;Otsu;3;255;0;05.04.2023
190C-250h;Sample1;Stelle9 DF 100 60 kx 10s Lochrand;2;2306;61,64312327;50,61374244;1,21791277;184,7424111;1378,578491;51,885;4,063927712;4;8;Otsu;3;255;0;05.04.2023
190C-250h;Sample1;Stelle9 DF 100 60 kx 10s Lochrand;3;11822;171,5264179;90,67568949;1,891647242;297,8136525;104,4736931;265,995;9,201567159;4;8;Otsu;3;255;0;05.04.2023
190C-250h;Sample1;Stelle9 DF 100 60 kx 10s Lochrand;4;2696;112,9651735;43,25015857;2,611901949;390,8137982;902,3694362;60,66;4,39416405;4;8;Otsu;3;255;0;05.04.2023
190C-250h;Sample1;Stelle9 DF 100 60 kx 10s Lochrand;5;144;15,98322655;11,49145092;1,390879764;379,4097222;1094,034722;3,24;1,01554125;4;8;Otsu;3;255;0;05.04.2023
190C-250h;Sample1;Stelle9 DF 100 60 kx 10s Lochrand;6;295;29,9946777;14,81178592;2,025054769;390,7423729;813,9559322;6,6375;1,453541148;4;8;Otsu;3;255;0;05.04.2023
190C-250h;Sample1;Stelle9 DF 100 60 kx 10s Lochrand;7;155;15,09040219;13,12972381;1,149331273;397,5612903;1087,025806;3,4875;1,05361555;4;8;Otsu;3;255;0;05.04.2023
190C-250h;Sample1;Stelle9 DF 100 60 kx 10s Lochrand;8;436;28,47241166;21,30548624;1,336388728;410,0045872;1055,536697;9,81;1,767093654;4;8;Otsu;3;255;0;05.04.2023
190C-250h;Sample1;Stelle9 DF 100 60 kx 10s Lochrand;9;112;12,7975508;11,11779414;1,151087225;433;270,5535714;2,52;0,895623198;4;8;Otsu;3;255;0;05.04.2023
190C-250h;Sample1;Stelle9 DF 100 60 kx 10s Lochrand;10;2719;141,712075;26,17754125;5,4134983;452,7620449;97,58330268;61,1775;4,412867895;4;8;Otsu;3;255;0;05.04.2023
190C-250h;Sample1;Stelle9 DF 100 60 kx 10s Lochrand;11;2795;97,92285393;37,65300129;2,600665301;660,2486583;1380,796422;62,8875;4,474115887;4;8;Otsu;3;255;0;05.04.2023
190C-250h;Sample1;Stelle9 DF 100 60 kx 10s Lochrand;12;1559;56,37792222;36,05066796;1,563852362;711,6003849;1818,872996;35,0775;3,341483957;4;8;Otsu;3;255;0;05.04.2023
190C-250h;Sample1;Stelle9 DF 100 60 kx 10s Lochrand;13;675;42,16359601;22,19059861;1,900065733;768,8074074;275,2962963;15,1875;2,198711304;4;8;Otsu;3;255;0;05.04.2023
190C-250h;Sample1;Stelle9 DF 100 60 kx 10s Lochrand;14;1136;43,9721076;34,13940421;1,288016256;822,6205986;294,4665493;25,56;2,852367559;4;8;Otsu;3;255;0;05.04.2023
190C-250h;Sample1;Stelle9 DF 100 60 kx 10s Lochrand;15;288;25,10784103;15,1230123;1,660240733;843,1840278;531,6354167;6,48;1,436192209;4;8;Otsu;3;255;0;05.04.2023
190C-250h;Sample1;Stelle9 DF 100 60 kx 10s Lochrand;16;927;60,03302432;24,90375941;2,410600879;889,0873786;1931,703344;20,8575;2,576654508;4;8;Otsu;3;255;0;05.04.2023
190C-250h;Sample1;Stelle9 DF 100 60 kx 10s Lochrand;17;708;44,80793475;21,20025117;2,113556788;1065,173729;1792,025424;15,93;2,251816264;4;8;Otsu;3;255;0;05.04.2023
190C-250h;Sample1;Stelle9 DF 100 60 kx 10s Lochrand;18;378;31,92753619;16,49815808;1,935218225;1195,748677;276,015873;8,505;1,645364878;4;8;Otsu;3;255;0;05.04.2023
190C-250h;Sample1;Stelle9 DF 100 60 kx 10s Lochrand;19;191;22,97115407;10,7523408;2,136386346;1249,816754;1835,575916;4,2975;1,169588276;4;8;Otsu;3;255;0;05.04.2023
190C-250h;Sample1;Stelle9 DF 100 60 kx 10s Lochrand;20;2418;67,89308638;46,71443865;1,453364064;1417,533912;258,6761787;54,405;4,161447988;4;8;Otsu;3;255;0;05.04.2023
190C-250h;Sample1;Stelle9 DF 100 60 kx 10s Lochrand;21;465;34,15972787;17,54622386;1,946842133;1423,776344;1571,378495;10,4625;1,824915665;4;8;Otsu;3;255;0;05.04.2023
190C-250h;Sample1;Stelle9 DF 100 60 kx 10s Lochrand;22;7790;131,4489739;75,79898534;1,734178542;1485,061361;1165,540693;175,275;7,469388549;4;8;Otsu;3;255;0;05.04.2023
190C-250h;Sample1;Stelle9 DF 100 60 kx 10s Lochrand;23;7144;143,1462877;65,09637001;2,198990322;1606,388158;657,9701848;160,74;7,152980575;4;8;Otsu;3;255;0;05.04.2023
190C-250h;Sample1;Stelle9 DF 100 60 kx 10s Lochrand;24;164;17,13135349;12,22527052;1,4013067;1571,20122;1697,036585;3,69;1,083772799;4;8;Otsu;3;255;0;05.04.2023
190C-250h;Sample1;Stelle9 DF 100 60 kx 10s Lochrand;25;499;28,60385694;22,59511817;1,265930841;1589,136273;1043,280561;11,2275;1,890456095;4;8;Otsu;3;255;0;05.04.2023
190C-250h;Sample1;Stelle9 DF 100 60 kx 10s Lochrand;26;1841;61,13815072;39,87518902;1,533237891;1716,610538;593,1890277;41,4225;3,631141867;4;8;Otsu;3;255;0;05.04.2023
190C-250h;Sample1;Stelle9 DF 100 60 kx 10s Lochrand;27;943;44,55953267;28,71018232;1,552046315;1741,077413;369,8610817;21,2175;2,598795877;4;8;Otsu;3;255;0;05.04.2023
190C-250h;Sample1;Stelle9 DF 100 60 kx 10s Lochrand;28;4395;97,95923788;64,3560049;1,522146038;1844,561775;1886,670762;98,8875;5,610425017;4;8;Otsu;3;255;0;05.04.2023
190C-250h;Sample1;Stelle9 DF 100 60 kx 10s Lochrand;29;10073;154,8270709;84,23487826;1,838039943;1903,903802;1753,550581;226,6425;8,493676965;4;8;Otsu;3;255;0;05.04.2023
190C-250h;Sample1;Stelle9 DF 100 60 kx 10s Lochrand;30;4949;169,8224413;38,93029434;4,362218271;1949,349364;581,6742776;111,3525;5,953536898;4;8;Otsu;3;255;0;05.04.2023
190C-250h;Sample1;Stelle9 DF 100 60 kx 10s Lochrand;31;663;38,2925984;23,21281535;1,649631801;1976,730015;1985,962293;14,9175;2,17907956;4;8;Otsu;3;255;0;05.04.2023
190C-250h;Sample1;Stelle10 DF 100 60 kx 10s Lochrand;1;2470;91,23566297;41,64855724;2,190608007;150,0890688;418,0696356;55,575;4,205956719;4;8;Otsu;3;255;0;05.04.2023
190C-250h;Sample1;Stelle10 DF 100 60 kx 10s Lochrand;2;1158;45,6220652;32,69103016;1,395553;125,1519862;1236,34456;26,055;2,879854872;4;8;Otsu;3;255;0;05.04.2023
190C-250h;Sample1;Stelle10 DF 100 60 kx 10s Lochrand;3;183;22,89590125;10,27936043;2,227366323;139,8306011;1916,885246;4,1175;1,144832283;4;8;Otsu;3;255;0;05.04.2023
190C-250h;Sample1;Stelle10 DF 100 60 kx 10s Lochrand;4;5261;97,55127217;71,74811315;1,359635367;197,0484699;1166,819616;118,3725;6,138333406;4;8;Otsu;3;255;0;05.04.2023
190C-250h;Sample1;Stelle10 DF 100 60 kx 10s Lochrand;5;150;14,8038444;12,96438763;1,141885358;162,48;1906,166667;3,375;1,036482448;4;8;Otsu;3;255;0;05.04.2023
190C-250h;Sample1;Stelle10 DF 100 60 kx 10s Lochrand;6;736;53,01916709;19,14910537;2,768754261;182,1222826;1934,637228;16,56;2,295911957;4;8;Otsu;3;255;0;05.04.2023
190C-250h;Sample1;Stelle10 DF 100 60 kx 10s Lochrand;7;180;17,30856081;13,37410042;1,294185049;247,1833333;1215,955556;4,05;1,135409635;4;8;Otsu;3;255;0;05.04.2023
190C-250h;Sample1;Stelle10 DF 100 60 kx 10s Lochrand;8;539;48,8567773;14,80435659;3,300162152;260,187384;1903,077922;12,1275;1,964765417;4;8;Otsu;3;255;0;05.04.2023
190C-250h;Sample1;Stelle10 DF 100 60 kx 10s Lochrand;9;268;25,76106898;13,52575592;1,90459366;268,2164179;1147,746269;6,03;1,385427231;4;8;Otsu;3;255;0;05.04.2023
190C-250h;Sample1;Stelle10 DF 100 60 kx 10s Lochrand;10;3844;128,2674366;43,44341213;2,952517546;325,2476587;1178,290583;86,49;5,246963127;4;8;Otsu;3;255;0;05.04.2023
