Repository: BAMresearch/DF-TEM-PAW

# DF-TEM-PAW

links will only work when repo is public

doing the measurement
analysing it

File: 190c_2500h_1iteration.csv (part 1 of 2)
MaterialState;Sample;Image;Precipitate#;area;axis_major_length;axis_minor_length;aspect_ratio;centroid-X;centroid-Y;area_in_nm2;radius_in_nm;BitSizeValue;DiskRadiusValue[pixel];OtsuThresholdValue[np];KernelValue;MaskSetValue;BG_LabelValue;Date
190C-2500h;Sample1;Stelle1 DF 20s;1;214;20,35878518;14,053219;1,448691946;59,59813084;335,9626168;4,815;1,238007311;4;8;Otsu;3;255;0;05.04.2023
190C-2500h;Sample1;Stelle1 DF 20s;2;8641;129,8984714;86,94976961;1,493948425;243,4173128;1526,792964;194,4225;7,866803916;4;8;Otsu;3;255;0;05.04.2023
190C-2500h;Sample1;Stelle1 DF 20s;3;6003;111,4907443;69,16687602;1,611909497;302,9511911;1816,900883;135,0675;6,556929201;4;8;Otsu;3;255;0;05.04.2023
190C-2500h;Sample1;Stelle1 DF 20s;4;1481;53,13801712;35,99690143;1,476183088;390,8082377;1735,971641;33,3225;3,256820717;4;8;Otsu;3;255;0;05.04.2023
190C-2500h;Sample1;Stelle1 DF 20s;5;2637;72,17483749;47,56477581;1,517400981;708,6719757;1542,016306;59,3325;4,345816531;4;8;Otsu;3;255;0;05.04.2023
190C-2500h;Sample1;Stelle1 DF 20s;6;1805;55,89844634;43,36593442;1,288994394;772,3285319;1365,619391;40,6125;3,595463844;4;8;Otsu;3;255;0;05.04.2023
190C-2500h;Sample1;Stelle1 DF 20s;7;18213;228,5914862;114,1464833;2,002615234;1569,451271;567,9626091;409,7925;11,42107718;4;8;Otsu;3;255;0;05.04.2023
190C-2500h;Sample1;Stelle1 DF 20s;8;2055;58,53486597;45,29655931;1,292258548;1618,341606;1736,474453;46,2375;3,836385455;4;8;Otsu;3;255;0;05.04.2023
190C-2500h;Sample1;Stelle1 DF 20s;9;8978;138,8035246;98,4430499;1,409988056;1946,574515;723,4829583;202,005;8,018739836;4;8;Otsu;3;255;0;05.04.2023
190C-2500h;Sample1;Stelle1 DF 20s;10;126;14,43805351;11,47377109;1,258352933;2001,126984;1470,738095;2,835;0,949951855;4;8;Otsu;3;255;0;05.04.2023
190C-2500h;Sample1;Stelle2 DF 20s;1;2021;61,46762686;42,43820173;1,448403192;193,6813459;1811,218209;45,4725;3,804516566;4;8;Otsu;3;255;0;05.04.2023
190C-2500h;Sample1;Stelle2 DF 20s;2;7979;128,4819216;81,72710635;1,572084555;225,8439654;285,7284121;179,5275;7,559456203;4;8;Otsu;3;255;0;05.04.2023
190C-2500h;Sample1;Stelle2 DF 20s;3;4005;86,52398315;61,98727333;1,395834637;282,5535581;579,694382;90,1125;5,355716536;4;8;Otsu;3;255;0;05.04.2023
190C-2500h;Sample1;Stelle2 DF 20s;4;154;17,2064958;11,65680835;1,476089792;314,3311688;542,3571429;3,465;1,050211291;4;8;Otsu;3;255;0;05.04.2023
190C-2500h;Sample1;Stelle2 DF 20s;5;685;45,99977586;23,43249218;1,963076548;370,9430657;494,2087591;15,4125;2,214938175;4;8;Otsu;3;255;0;05.04.2023
190C-2500h;Sample1;Stelle2 DF 20s;6;1707;64,73159159;36,54149765;1,771454258;694,6672525;304,8904511;38,4075;3,496496383;4;8;Otsu;3;255;0;05.04.2023
190C-2500h;Sample1;Stelle2 DF 20s;7;2194;54,61448052;51,51825282;1,060099626;753,0966272;128,4261623;49,365;3,964009023;4;8;Otsu;3;255;0;05.04.2023
190C-2500h;Sample1;Stelle2 DF 20s;8;2455;66,74853722;52,16708362;1,279514448;927,706721;937,9303462;55,2375;4,193166147;4;8;Otsu;3;255;0;05.04.2023
190C-2500h;Sample1;Stelle2 DF 20s;9;9643;148,5972371;84,10765841;1,766750376;1004,132324;1180,548792;216,9675;8,310409149;4;8;Otsu;3;255;0;05.04.2023
190C-2500h;Sample1;Stelle2 DF 20s;10;187;21,25034995;11,54928545;1,839970969;996,2352941;915,2299465;4,2075;1,157276478;4;8;Otsu;3;255;0;05.04.2023
190C-2500h;Sample1;Stelle2 DF 20s;11;1485;53,24725639;37,35683559;1,425368491;1606,817508;503,5474747;33,4125;3,261215889;4;8;Otsu;3;255;0;05.04.2023
190C-2500h;Sample1;Stelle2 DF 20s;12;6690;121,669614;71,35267802;1,705186369;1802,19148;983,645142;150,525;6,921964722;4;8;Otsu;3;255;0;05.04.2023
190C-2500h;Sample1;Stelle2 DF 20s;13;7807;109,274728;92,5035339;1,181303279;1888,283335;1376,617395;175,6575;7,477534275;4;8;Otsu;3;255;0;05.04.2023
190C-2500h;Sample1;Stelle2 DF 20s;14;313;27,27374845;15,62306946;1,745735594;1969,923323;194,7252396;7,0425;1,4972299;4;8;Otsu;3;255;0;05.04.2023
190C-2500h;Sample1;Stelle3 DF 20s;1;3500;70,95398064;63,30767195;1,120780127;57,93885714;1280,132571;78,75;5,006685884;4;8;Otsu;3;255;0;05.04.2023
190C-2500h;Sample1;Stelle3 DF 20s;2;7124;117,3771278;79,75566429;1,471708985;110,4402021;173,3571028;160,29;7,142960987;4;8;Otsu;3;255;0;05.04.2023
190C-2500h;Sample1;Stelle3 DF 20s;3;10902;159,5234861;88,24951425;1,80764152;171,5986058;423,1490552;245,295;8,836278828;4;8;Otsu;3;255;0;05.04.2023
190C-2500h;Sample1;Stelle3 DF 20s;4;2712;68,96239376;50,72809907;1,359451567;132,7175516;1953,577802;61,02;4,407183824;4;8;Otsu;3;255;0;05.04.2023
190C-2500h;Sample1;Stelle3 DF 20s;5;4950;89,65846396;70,91345973;1,264336338;589,0725253;1331,082626;111,375;5,954138357;4;8;Otsu;3;255;0;05.04.2023
190C-2500h;Sample1;Stelle3 DF 20s;6;6730;119,9351207;72,9397585;1,644303781;966,5778603;224,6805349;151,425;6,94262735;4;8;Otsu;3;255;0;05.04.2023
190C-2500h;Sample1;Stelle3 DF 20s;7;7360;103,2127658;92,29628302;1,118276516;1053,858424;617,4827446;165,6;7,260311092;4;8;Otsu;3;255;0;05.04.2023
190C-2500h;Sample1;Stelle3 DF 20s;8;9910;201,4744656;65,39639181;3,080819293;1115,19001;1873,814733;222,975;8,424674882;4;8;Otsu;3;255;0;05.04.2023
190C-2500h;Sample1;Stelle3 DF 20s;9;6489;124,6006003;67,86536037;1,835997034;1459,617661;898,5834489;146,0025;6,817187041;4;8;Otsu;3;255;0;05.04.2023
190C-2500h;Sample1;Stelle3 DF 20s;10;6560;112,8057778;80,03718771;1,40941706;1538,45122;589,6371951;147,6;6,854381022;4;8;Otsu;3;255;0;05.04.2023
190C-2500h;Sample1;Stelle3 DF 20s;11;5723;100,3073383;73,05485516;1,373041368;1623,92137;1523,0982;128,7675;6,402184648;4;8;Otsu;3;255;0;05.04.2023
190C-2500h;Sample1;Stelle3 DF 20s;12;9503;142,4163043;88,2903164;1,613045576;1934,438072;504,7341892;213,8175;8,249862065;4;8;Otsu;3;255;0;05.04.2023
190C-2500h;Sample1;Stelle4 DF 20s;1;10372;124,9715556;111,9654993;1,116161285;397,80457;1709,72474;233,37;8,618815356;4;8;Otsu;3;255;0;05.04.2023
190C-2500h;Sample1;Stelle4 DF 20s;2;681;36,35257075;27,77653454;1,308751122;588,6108664;1458,399413;15,3225;2,208461734;4;8;Otsu;3;255;0;05.04.2023
190C-2500h;Sample1;Stelle4 DF 20s;3;12095;188,6944003;83,69401862;2,254574501;828,8724266;849,6172799;272,1375;9,307204556;4;8;Otsu;3;255;0;05.04.2023
190C-2500h;Sample1;Stelle4 DF 20s;4;2448;63,0969128;50,38107006;1,252393264;978,5486111;147,6968954;55,08;4,187183843;4;8;Otsu;3;255;0;05.04.2023
190C-2500h;Sample1;Stelle4 DF 20s;5;8246;135,4860835;80,67675397;1,679369543;1091,850958;400,0497211;185,535;7,684895883;4;8;Otsu;3;255;0;05.04.2023
190C-2500h;Sample1;Stelle4 DF 20s;6;6513;118,9090255;70,47673612;1,687209596;1343,804545;1088,926608;146,5425;6,829782317;4;8;Otsu;3;255;0;05.04.2023
190C-2500h;Sample1;Stelle4 DF 20s;7;8743;153,2753041;74,25851572;2,064077131;1363,650921;1654,174768;196,7175;7,913098321;4;8;Otsu;3;255;0;05.04.2023
190C-2500h;Sample1;Stelle4 DF 20s;8;6403;129,6103195;63,72768427;2,033814988;1535,404342;1653,726534;144,0675;6,7718616;4;8;Otsu;3;255;0;05.04.2023
190C-2500h;Sample1;Stelle4 DF 20s;9;9426;131,4226175;93,07518235;1,412004943;1768,704116;978,6561638;212,085;8,216370988;4;8;Otsu;3;255;0;05.04.2023
190C-2500h;Sample1;Stelle4 DF 20s;10;156;15,51949066;14,09610966;1,100976868;1973,878205;987,8205128;3,51;1,057008846;4;8;Otsu;3;255;0;05.04.2023
190C-2500h;Sample1;Stelle4 DF 20s;11;884;76,24521651;24,02286433;3,173860347;2003,737557;911,7251131;19,89;2,516184341;4;8;Otsu;3;255;0;05.04.2023
190C-2500h;Sample1;Stelle4 DF 20s;12;108;17,61432774;8,810156659;1,999320604;2033,314815;884,1388889;2,43;0,879484521;4;8;Otsu;3;255;0;05.04.2023
190C-2500h;Sample1;Stelle5 DF 20s;1;3878;78,69239574;66,26773923;1,187491782;245,8527592;1660,020371;87,255;5,270116613;4;8;Otsu;3;255;0;05.04.2023
190C-2500h;Sample1;Stelle5 DF 20s;2;4262;92,35088242;59,88158071;1,542225194;329,2773346;757,8474894;95,895;5,524882491;4;8;Otsu;3;255;0;05.04.2023
190C-2500h;Sample1;Stelle5 DF 20s;3;1300;48,04638421;35,2225495;1,364080252;562,5276923;1982,497692;29,25;3,051321709;4;8;Otsu;3;255;0;05.04.2023
190C-2500h;Sample1;Stelle5 DF 20s;4;1104;42,85756047;32,98889509;1,299151134;580;1080,605978;24,84;2,811906395;4;8;Otsu;3;255;0;05.04.2023
190C-2500h;Sample1;Stelle5 DF 20s;5;22120;370,6043861;90,45140011;4,09727639;846,9120253;726,8712025;497,7;12,58661314;4;8;Otsu;3;255;0;05.04.2023
190C-2500h;Sample1;Stelle5 DF 20s;6;2143;63,96882505;43,1282465;1,483223415;974,7326178;100,5020999;48,2175;3,917666006;4;8;Otsu;3;255;0;05.04.2023
190C-2500h;Sample1;Stelle5 DF 20s;7;3886;108,5138331;46,25712712;2,345883541;1090,820381;1298,649511;87,435;5,275549725;4;8;Otsu;3;255;0;05.04.2023
190C-2500h;Sample1;Stelle5 DF 20s;8;1302;52,41893398;33,89699625;1,546418261;1577,635177;1139,887097;29,295;3,053667977;4;8;Otsu;3;255;0;05.04.2023
190C-2500h;Sample1;Stelle5 DF 20s;9;11955;154,7232456;100,2002378;1,544140504;1690,514262;421,7600167;268,9875;9,253182183;4;8;Otsu;3;255;0;05.04.2023
190C-2500h;Sample1;Stelle5 DF 20s;10;311;28,22723621;20,29890904;1,390578979;1721,983923;1079,524116;6,9975;1,492438752;4;8;Otsu;3;255;0;05.04.2023
190C-2500h;Sample1;Stelle5 DF 20s;11;816;43,49173192;24,22556731;1,795282288;1924,643382;1805,446078;18,36;2,417471719;4;8;Otsu;3;255;0;05.04.2023
190C-2500h;Sample2;Stelle1 DF 30s Spot 3 alpha 1 deltaE 15eV;1;1593;76,22584146;27,94996663;2,727224775;136,0138104;755,1494036;35,8425;3,377724396;4;8;Otsu;3;255;0;05.04.2023
190C-2500h;Sample2;Stelle1 DF 30s Spot 3 alpha 1 deltaE 15eV;2;391;72,0792093;7,319231465;9,84792046;250,5703325;909,7928389;8,7975;1,673419022;4;8;Otsu;3;255;0;05.04.2023
190C-2500h;Sample2;Stelle1 DF 30s Spot 3 alpha 1 deltaE 15eV;3;6208;229,9802756;37,24397227;6,174966352;366,1219394;729,1372423;139,68;6,667947578;4;8;Otsu;3;255;0;05.04.2023
190C-2500h;Sample2;Stelle1 DF 30s Spot 3 alpha 1 deltaE 15eV;4;9668;648,330032;20,31004866;31,92163854;657,0868846;1138,563922;217,53;8,321174769;4;8;Otsu;3;255;0;05.04.2023
190C-2500h;Sample2;Stelle1 DF 30s Spot 3 alpha 1 deltaE 15eV;5;207;17,60369552;15,03854669;1,17057159;444,2560386;1190,483092;4,6575;1,217591185;4;8;Otsu;3;255;0;05.04.2023
190C-2500h;Sample2;Stelle1 DF 30s Spot 3 alpha 1 deltaE 15eV;6;7947;135,312674;78,74337423;1,718400759;504,6026173;1146,860702;178,8075;7,54428227;4;8;Otsu;3;255;0;05.04.2023
190C-2500h;Sample2;Stelle1 DF 30s Spot 3 alpha 1 deltaE 15eV;7;5498;98,24037477;73,38566571;1,338686157;493,3672244;546,451255;123,705;6,275071671;4;8;Otsu;3;255;0;05.04.2023
190C-2500h;Sample2;Stelle1 DF 30s Spot 3 alpha 1 deltaE 15eV;8;10081;190,2561094;70,73279372;2,68978644;739,3785339;103,961611;226,8225;8,497049144;4;8;Otsu;3;255;0;05.04.2023
190C-2500h;Sample2;Stelle1 DF 30s Spot 3 alpha 1 deltaE 15eV;9;1285;51,25750121;34,55896615;1,483189659;1036,975875;1823,173541;28,9125;3,033666855;4;8;Otsu;3;255;0;05.04.2023
190C-2500h;Sample2;Stelle1 DF 30s Spot 3 alpha 1 deltaE 15eV;10;279;24,66407236;14,71980743;1,675570314;1097,401434;1882,634409;6,2775;1,413573596;4;8;Otsu;3;255;0;05.04.2023
190C-2500h;Sample2;Stelle1 DF 30s Spot 3 alpha 1 deltaE 15eV;11;758;59,1206503;17,09553417;3,458251126;1223,472296;593,7598945;17,055;2,329973199;4;8;Otsu;3;255;0;05.04.2023
190C-2500h;Sample2;Stelle1 DF 30s Spot 3 alpha 1 deltaE 15eV;12;3347;72,78400001;59,46216595;1,224038829;1352,181356;469,9638482;75,3075;4,896031225;4;8;Otsu;3;255;0;05.04.2023
190C-2500h;Sample2;Stelle1 DF 30s Spot 3 alpha 1 deltaE 15eV;13;441;30,03214233;19,90159856;1,509031661;1366,371882;1951,895692;9,9225;1,777197188;4;8;Otsu;3;255;0;05.04.2023
190C-2500h;Sample2;Stelle1 DF 30s Spot 3 alpha 1 deltaE 15eV;14;1464;49,81238647;38,81273328;1,28340321;1485,972678;1867,401639;32,94;3,238074683;4;8;Otsu;3;255;0;05.04.2023
190C-2500h;Sample2;Stelle1 DF 30s Spot 3 alpha 1 deltaE 15eV;15;781;36,85187635;27,25204129;1,352261137;1609,924456;1855,153649;17,5725;2,365058239;4;8;Otsu;3;255;0;05.04.2023
190C-2500h;Sample2;Stelle1 DF 30s Spot 3 alpha 1 deltaE 15eV;16;4915;110,9487175;57,73516739;1,921683482;1789,232757;1104,323906;110,5875;5,933051031;4;8;Otsu;3;255;0;05.04.2023
190C-2500h;Sample2;Stelle1 DF 30s Spot 3 alpha 1 deltaE 15eV;17;122;13,01277736;11,95132827;1,08881432;1815,540984;1166,434426;2,745;0,934751645;4;8;Otsu;3;255;0;05.04.2023
190C-2500h;Sample2;Stelle1 DF 30s Spot 3 alpha 1 deltaE 15eV;18;1548;50,80426135;43,29217922;1,173520536;1882,197674;1620,5323;34,83;3,329674659;4;8;Otsu;3;255;0;05.04.2023
190C-2500h;Sample2;Stelle1 DF 30s Spot 3 alpha 1 deltaE 15eV;19;8388;145,2411906;75,91890082;1,913109766;1944,622675;321,0491178;188,73;7,750782207;4;8;Otsu;3;255;0;05.04.2023
190C-2500h;Sample2;Stelle2 DF 30s Spot 3 alpha 1 deltaE 15eV;1;2315;68,65141914;46,2997418;1,482760302;113,5084233;135,400432;52,0875;4,071850463;4;8;Otsu;3;255;0;05.04.2023
190C-2500h;Sample2;Stelle2 DF 30s Spot 3 alpha 1 deltaE 15eV;2;1392;53,72943698;33,69902092;1,594391633;164,9224138;35,46048851;31,32;3,157446062;4;8;Otsu;3;255;0;05.04.2023
190C-2500h;Sample2;Stelle2 DF 30s Spot 3 alpha 1 deltaE 15eV;3;923;59,54690677;20,96588647;2,840180732;232,7020585;738,3261105;20,7675;2,571089372;4;8;Otsu;3;255;0;05.04.2023
190C-2500h;Sample2;Stelle2 DF 30s Spot 3 alpha 1 deltaE 15eV;4;3994;90,10794503;56,91651708;1,583159857;294,2103155;91,997997;89,865;5,348356563;4;8;Otsu;3;255;0;05.04.2023
190C-2500h;Sample2;Stelle2 DF 30s Spot 3 alpha 1 deltaE 15eV;5;1445;47,75480361;39,00043763;1,224468404;323,0809689;554,7017301;32,5125;3,216993966;4;8;Otsu;3;255;0;05.04.2023
190C-2500h;Sample2;Stelle2 DF 30s Spot 3 alpha 1 deltaE 15eV;6;422;24,20184655;22,37697408;1,081551351;334,2843602;324,4905213;9,495;1,738491406;4;8;Otsu;3;255;0;05.04.2023
190C-2500h;Sample2;Stelle2 DF 30s Spot 3 alpha 1 deltaE 15eV;7;374;31,80310347;19,05953616;1,668618963;357,4438503;725,5187166;8,415;1,63663609;4;8;Otsu;3;255;0;05.04.2023
190C-2500h;Sample2;Stelle2 DF 30s Spot 3 alpha 1 deltaE 15eV;8;310;24,79506633;16,03747247;1,546070703;474,9612903;626,5193548;6,975;1,490037401;4;8;Otsu;3;255;0;05.04.2023
190C-2500h;Sample2;Stelle2 DF 30s Spot 3 alpha 1 deltaE 15eV;9;150;27,2493328;7,342036937;3,7114132;539,7533333;90,95333333;3,375;1,036482448;4;8;Otsu;3;255;0;05.04.2023
190C-2500h;Sample2;Stelle2 DF 30s Spot 3 alpha 1 deltaE 15eV;10;131;14,45889152;11,54071534;1,252859211;569,3969466;192,129771;2,9475;0,96861674;4;8;Otsu;3;255;0;05.04.2023
190C-2500h;Sample2;Stelle2 DF 30s Spot 3 alpha 1 deltaE 15eV;11;1618;81,52498932;26,50900196;3,075369999;613,7422744;953,8714462;36,405;3,404125645;4;8;Otsu;3;255;0;05.04.2023
190C-2500h;Sample2;Stelle2 DF 30s Spot 3 alpha 1 deltaE 15eV;12;516;31,82365194;20,95399943;1,5187388;608,003876;228,8682171;11,61;1,922388561;4;8;Otsu;3;255;0;05.04.2023
190C-2500h;Sample2;Stelle2 DF 30s Spot 3 alpha 1 deltaE 15eV;13;155;18,99893475;10,62049829;1,788892971;648,7290323;191,8580645;3,4875;1,05361555;4;8;Otsu;3;255;0;05.04.2023
190C-2500h;Sample2;Stelle2 DF 30s Spot 3 alpha 1 deltaE 15eV;14;2706;75,66771758;46,14834414;1,639662679;706,1566888;872,8580931;60,885;4,402305921;4;8;Otsu;3;255;0;05.04.2023
190C-2500h;Sample2;Stelle2 DF 30s Spot 3 alpha 1 deltaE 15eV;15;197;18,61052351;13,46599509;1,382038489;737,7614213;210,7005076;4,4325;1,187816724;4;8;Otsu;3;255;0;05.04.2023
190C-2500h;Sample2;Stelle2 DF 30s Spot 3 alpha 1 deltaE 15eV;16;2417;88,45646077;36,30083171;2,43676127;838,2912702;657,2635499;54,3825;4,160587385;4;8;Otsu;3;255;0;05.04.2023
190C-2500h;Sample2;Stelle2 DF 30s Spot 3 alpha 1 deltaE 15eV;17;2398;84,94068974;38,77214977;2,190765543;885,6530442;166,7743953;53,955;4,144201963;4;8;Otsu;3;255;0;05.04.2023
190C-2500h;Sample2;Stelle3 DF 30s Spot 3 alpha 1 deltaE 15eV;1;111;15,73235979;8,994296411;1,749148469;53,76576577;147,1801802;2,4975;0,891615915;4;8;Otsu;3;255;0;05.04.2023
190C-2500h;Sample2;Stelle3 DF 30s Spot 3 alpha 1 deltaE 15eV;2;2854;115,7313403;41,69966676;2,77535408;174,9278206;201,4295725;64,215;4,521091609;4;8;Otsu;3;255;0;05.04.2023
190C-2500h;Sample2;Stelle3 DF 30s Spot 3 alpha 1 deltaE 15eV;3;479;30,35725192;20,15462761;1,506217456;205,9123173;1278,34238;10,7775;1,852183792;4;8;Otsu;3;255;0;05.04.2023
190C-2500h;Sample2;Stelle3 DF 30s Spot 3 alpha 1 deltaE 15eV;4;2467;75,89925865;41,93764293;1,80981222;356,249696;353,899473;55,5075;4,203401719;4;8;Otsu;3;255;0;05.04.2023
190C-2500h;Sample2;Stelle3 DF 30s Spot 3 alpha 1 deltaE 15eV;5;1362;43,87411673;40,02074575;1,096284337;401,3516887;543,6864905;30,645;3,123236536;4;8;Otsu;3;255;0;05.04.2023
190C-2500h;Sample2;Stelle3 DF 30s Spot 3 alpha 1 deltaE 15eV;6;515;36,90616581;18,53455685;1,991208428;446,6563107;993,6873786;11,5875;1,920524878;4;8;Otsu;3;255;0;05.04.2023
190C-2500h;Sample2;Stelle3 DF 30s Spot 3 alpha 1 deltaE 15eV;7;15451;259,0516912;80,42831881;3,220901481;558,7090156;246,5474079;347,6475;10,5194884;4;8;Otsu;3;255;0;05.04.2023
190C-2500h;Sample2;Stelle3 DF 30s Spot 3 alpha 1 deltaE 15eV;8;1928;59,93100139;41,44449095;1,446054711;606,4014523;559,7676349;43,38;3,715949793;4;8;Otsu;3;255;0;05.04.2023
190C-2500h;Sample2;Stelle3 DF 30s Spot 3 alpha 1 deltaE 15eV;9;8933;148,5971381;77,1019816;1,927280402;671,5607299;1058,46804;200,9925;7,998618618;4;8;Otsu;3;255;0;05.04.2023
190C-2500h;Sample2;Stelle3 DF 30s Spot 3 alpha 1 deltaE 15eV;10;6769;113,8006646;76,09847502;1,495439489;676,450879;1443,72182;152,3025;6,962714373;4;8;Otsu;3;255;0;05.04.2023
190C-2500h;Sample2;Stelle3 DF 30s Spot 3 alpha 1 deltaE 15eV;11;3362;103,3799737;42,68334988;2,422021091;677,0297442;1928,879239;75,645;4,906990049;4;8;Otsu;3;255;0;05.04.2023
190C-2500h;Sample2;Stelle3 DF 30s Spot 3 alpha 1 deltaE 15eV;12;1348;45,91897875;37,4570741;1,225909387;829,5749258;257,2603858;30,33;3,107143197;4;8;Otsu;3;255;0;05.04.2023
190C-2500h;Sample2;Stelle3 DF 30s Spot 3 alpha 1 deltaE 15eV;13;4238;86,45103015;64,13966999;1,347855862;1190,803445;654,5545068;95,355;5,509304783;4;8;Otsu;3;255;0;05.04.2023
190C-2500h;Sample2;Stelle3 DF 30s Spot 3 alpha 1 deltaE 15eV;14;406;27,9486237;21,43889254;1,303641205;1164,977833;1215,687192;9,135;1,705215766;4;8;Otsu;3;255;0;05.04.2023
190C-2500h;Sample2;Stelle3 DF 30s Spot 3 alpha 1 deltaE 15eV;15;287;35,07496579;10,63243379;3,298865198;1185,940767;1215,41115;6,4575;1,433696652;4;8;Otsu;3;255;0;05.04.2023
190C-2500h;Sample2;Stelle3 DF 30s Spot 3 alpha 1 deltaE 15eV;16;124;16,35837652;9,706557233;1,685291307;1182,298387;1234,822581;2,79;0,942382397;4;8;Otsu;3;255;0;05.04.2023
190C-2500h;Sample2;Stelle3 DF 30s Spot 3 alpha 1 deltaE 15eV;17;790;46,27518898;28,40663088;1,629027715;1199,055696;1193,778481;17,775;2,378646301;4;8;Otsu;3;255;0;05.04.2023
190C-2500h;Sample2;Stelle3 DF 30s Spot 3 alpha 1 deltaE 15eV;18;632;44,196315;19,57988684;2,257230359;1240,349684;1697,585443;14,22;2,12752593;4;8;Otsu;3;255;0;05.04.2023
190C-2500h;Sample2;Stelle3 DF 30s Spot 3 alpha 1 deltaE 15eV;19;6898;136,5236253;65,84231163;2,073493805;1301,130473;1245,413163;155,205;7,028747106;4;8;Otsu;3;255;0;05.04.2023
190C-2500h;Sample2;Stelle3 DF 30s Spot 3 alpha 1 deltaE 15eV;20;450;32,92901203;17,63165304;1,86760776;1468,993333;437,1066667;10,125;1,795240262;4;8;Otsu;3;255;0;05.04.2023
190C-2500h;Sample2;Stelle3 DF 30s Spot 3 alpha 1 deltaE 15eV;21;373;28,15792555;17,00006252;1,65634247;1525,702413;101,7077748;8,3925;1,63444661;4;8;Otsu;3;255;0;05.04.2023
190C-2500h;Sample2;Stelle3 DF 30s Spot 3 alpha 1 deltaE 15eV;22;1202;53,33687391;30,27151613;1,76194921;1545,369384;1032,230449;27,045;2,934057067;4;8;Otsu;3;255;0;05.04.2023
190C-2500h;Sample2;Stelle3 DF 30s Spot 3 alpha 1 deltaE 15eV;23;7774;142,6825289;93,73185548;1,522241592;1598,480448;285,2272961;174,915;7,461713861;4;8;Otsu;3;255;0;05.04.2023
190C-2500h;Sample2;Stelle3 DF 30s Spot 3 alpha 1 deltaE 15eV;24;9839;139,2862442;100,9929047;1,379168613;1616,561338;1089,191178;221,3775;8,394441424;4;8;Otsu;3;255;0;05.04.2023
190C-2500h;Sample2;Stelle3 DF 30s Spot 3 alpha 1 deltaE 15eV;25;3654;88,56815354;63,08798245;1,403883118;1629,67433;164,0730706;82,215;5,115647299;4;8;Otsu;3;255;0;05.04.2023
190C-2500h;Sample2;Stelle3 DF 30s Spot 3 alpha 1 deltaE 15eV;26;478;42,74043937;17,52588857;2,438703132;1619,675732;903,0711297;10,755;1,850249396;4;8;Otsu;3;255;0;05.04.2023
190C-2500h;Sample2;Stelle3 DF 30s Spot 3 alpha 1 deltaE 15eV;27;553;35,52135349;20,25981679;1,753290953;1640,374322;458,6437613;12,4425;1,990118278;4;8;Otsu;3;255;0;05.04.2023
190C-2500h;Sample2;Stelle3 DF 30s Spot 3 alpha 1 deltaE 15eV;28;4158;87,91649071;63,20282436;1,39102155;1722,426888;884,3540164;93,555;5,457057944;4;8;Otsu;3;255;0;05.04.2023
190C-2500h;Sample2;Stelle3 DF 30s Spot 3 alpha 1 deltaE 15eV;29;6244;149,8641196;54,02099685;2,774182787;1853,100577;588,97918;140,49;6,687253241;4;8;Otsu;3;255;0;05.04.2023
190C-2500h;Sample2;Stelle3 DF 30s Spot 3 alpha 1 deltaE 15eV;30;605;39,06045742;23,99032504;1,628175415;1842,657851;281,9140496;13,6125;2,081584331;4;8;Otsu;3;255;0;05.04.2023
190C-2500h;Sample2;Stelle3 DF 30s Spot 3 alpha 1 deltaE 15eV;31;2790;103,4624276;36,48976094;2,835382445;1935,489964;309,5989247;62,775;4,470112203;4;8;Otsu;3;255;0;05.04.2023
190C-2500h;Sample2;Stelle3 DF 30s Spot 3 alpha 1 deltaE 15eV;32;900;51,4705296;23,63892354;2,177363513;1934,807778;1055,351111;20,25;2,538853126;4;8;Otsu;3;255;0;05.04.2023
190C-2500h;Sample2;Stelle3 DF 30s Spot 3 alpha 1 deltaE 15eV;33;97;12,37806996;10,00023839;1,237777489;1925,731959;607,4639175;2,1825;0,833493447;4;8;Otsu;3;255;0;05.04.2023
190C-2500h;Sample2;Stelle4 DF 30s Spot 3 alpha 1 deltaE 15eV;1;592;79,77168197;10,84848514;7,353255402;399,1739865;631,8682432;13,32;2,059098755;4;8;Otsu;3;255;0;05.04.2023
190C-2500h;Sample2;Stelle4 DF 30s Spot 3 alpha 1 deltaE 15eV;2;438;39,16775311;15,04698892;2,603029305;399,803653;1950,680365;9,855;1,771141984;4;8;Otsu;3;255;0;05.04.2023
190C-2500h;Sample2;Stelle4 DF 30s Spot 3 alpha 1 deltaE 15eV;3;3414;124,0867127;37,8820162;3,275610044;523,301406;383,5169889;76,815;4,944792605;4;8;Otsu;3;255;0;05.04.2023
190C-2500h;Sample2;Stelle4 DF 30s Spot 3 alpha 1 deltaE 15eV;4;4531;95,29248222;61,94350566;1,538377288;570,7073494;626,3846833;101,9475;5,69656889;4;8;Otsu;3;255;0;05.04.2023
190C-2500h;Sample2;Stelle4 DF 30s Spot 3 alpha 1 deltaE 15eV;5;1848;53,82191324;44,13253316;1,219551868;696,8322511;247,0795455;41,58;3,638038629;4;8;Otsu;3;255;0;05.04.2023
190C-2500h;Sample2;Stelle4 DF 30s Spot 3 alpha 1 deltaE 15eV;6;781;41,37959604;24,78161769;1,669769768;901,3636364;284,7644046;17,5725;2,365058239;4;8;Otsu;3;255;0;05.04.2023
190C-2500h;Sample2;Stelle4 DF 30s Spot 3 alpha 1 deltaE 15eV;7;4424;81,85517728;69,70204989;1,174358249;980,7396022;1647,145344;99,54;5,628904518;4;8;Otsu;3;255;0;05.04.2023
190C-2500h;Sample2;Stelle4 DF 30s Spot 3 alpha 1 deltaE 15eV;8;293;26,02198879;14,68390015;1,772144222;990,3617747;177,4129693;6,5925;1,44860551;4;8;Otsu;3;255;0;05.04.2023
190C-2500h;Sample2;Stelle4 DF 30s Spot 3 alpha 1 deltaE 15eV;9;3805;155,6919809;34,09072698;4,566989168;1101,801577;469,4859396;85,6125;5,220278262;4;8;Otsu;3;255;0;05.04.2023
190C-2500h;Sample2;Stelle4 DF 30s Spot 3 alpha 1 deltaE 15eV;10;100;14,91653576;8,642740354;1,725903493;1085,15;7,35;2,25;0,846284375;4;8;Otsu;3;255;0;05.04.2023
190C-2500h;Sample2;Stelle4 DF 30s Spot 3 alpha 1 deltaE 15eV;11;97;13,62869818;9,100652531;1,497551756;1103,443299;31,51546392;2,1825;0,833493447;4;8;Otsu;3;255;0;05.04.2023
190C-2500h;Sample2;Stelle4 DF 30s Spot 3 alpha 1 deltaE 15eV;12;726;41,68308607;23,79727318;1,751590855;1127,524793;147,1556474;16,335;2,280261387;4;8;Otsu;3;255;0;05.04.2023
190C-2500h;Sample2;Stelle4 DF 30s Spot 3 alpha 1 deltaE 15eV;13;27542;568,2082895;63,3860665;8,964245944;1441,446845;366,5984678;619,695;14,04475151;4;8;Otsu;3;255;0;05.04.2023
190C-2500h;Sample2;Stelle4 DF 30s Spot 3 alpha 1 deltaE 15eV;14;1129;56,36131186;25,89763455;2,17631119;1287,709477;715,8680248;25,4025;2,843565875;4;8;Otsu;3;255;0;05.04.2023
190C-2500h;Sample2;Stelle4 DF 30s Spot 3 alpha 1 deltaE 15eV;15;8012;120,9224061;86,19152067;1,402950142;1334,061533;845,7189216;180,27;7,575072487;4;8;Otsu;3;255;0;05.04.2023
190C-2500h;Sample2;Stelle4 DF 30s Spot 3 alpha 1 deltaE 15eV;16;388;53,45720044;9,974228309;5,359532465;1385,757732;1167,409794;8,73;1,666986894;4;8;Otsu;3;255;0;05.04.2023
190C-2500h;Sample2;Stelle4 DF 30s Spot 3 alpha 1 deltaE 15eV;17;1844;58,95675948;41,88266363;1,407664995;1578,439262;1732,109544;41,49;3,634099225;4;8;Otsu;3;255;0;05.04.2023
190C-2500h;Sample2;Stelle4 DF 30s Spot 3 alpha 1 deltaE 15eV;18;1974;76,5602252;44,73614693;1,711372804;1636,026342;1691,435157;44,415;3,760017765;4;8;Otsu;3;255;0;05.04.2023
190C-2500h;Sample2;Stelle4 DF 30s Spot 3 alpha 1 deltaE 15eV;19;3343;116,9615497;40,59036208;2,881510382;1750,602453;545,9952139;75,2175;4,893104726;4;8;Otsu;3;255;0;05.04.2023
190C-2500h;Sample2;Stelle4 DF 30s Spot 3 alpha 1 deltaE 15eV;20;2941;110,439127;45,00847734;2,453740574;1747,713023;1395,797348;66,1725;4,589483734;4;8;Otsu;3;255;0;05.04.2023
190C-2500h;Sample2;Stelle4 DF 30s Spot 3 alpha 1 deltaE 15eV;21;2695;104,4357387;35,96324749;2,903957401;1853,076067;600,5595547;60,6375;4,393349033;4;8;Otsu;3;255;0;05.04.2023
190C-2500h;Sample2;Stelle4 DF 30s Spot 3 alpha 1 deltaE 15eV;22;2614;83,14645668;41,0200289;2,026972162;1926,217292;1546,30987;58,815;4,326822848;4;8;Otsu;3;255;0;05.04.2023
190C-2500h;Sample2;Stelle4 DF 30s Spot 3 alpha 1 deltaE 15eV;23;1330;107,1374625;17,52540482;6,113266064;1982,809023;670,5030075;29,925;3,086328457;4;8;Otsu;3;255;0;05.04.2023
190C-2500h;Sample2;Stelle4 DF 30s Spot 3 alpha 1 deltaE 15eV;24;1078;39,21435037;35,98497111;1,089742444;1970,168831;1732,668831;24,255;2,7785979;4;8;Otsu;3;255;0;05.04.2023
190C-2500h;Sample2;Stelle5 DF 30s Spot 3 alpha 1 deltaE 15eVb;1;6449;140,4384744;62,0709883;2,26254613;138,6379284;524,1412622;145,1025;6,796143043;4;8;Otsu;3;255;0;05.04.2023
190C-2500h;Sample2;Stelle5 DF 30s Spot 3 alpha 1 deltaE 15eVb;2;4107;302,0420193;17,9971091;16,78280759;208,5697589;1660,277331;92,4075;5,423487882;4;8;Otsu;3;255;0;05.04.2023
190C-2500h;Sample2;Stelle5 DF 30s Spot 3 alpha 1 deltaE 15eVb;3;140;18,16544331;9,850698509;1,844076671;342,4285714;1731,278571;3,15;1,001337177;4;8;Otsu;3;255;0;05.04.2023
190C-2500h;Sample2;Stelle5 DF 30s Spot 3 alpha 1 deltaE 15eVb;4;2882;73,09135756;50,60468514;1,444359497;543,0312283;310,3070784;64,845;4,543215224;4;8;Otsu;3;255;0;05.04.2023
190C-2500h;Sample2;Stelle5 DF 30s Spot 3 alpha 1 deltaE 15eVb;5;3530;70,64473041;64,04028859;1,103129482;728,4600567;890,1966006;79,425;5,028097325;4;8;Otsu;3;255;0;05.04.2023
190C-2500h;Sample2;Stelle5 DF 30s Spot 3 alpha 1 deltaE 15eVb;6;1751;66,91336047;36,34736209;1,840941313;757,6167904;397,877213;39,3975;3,541272898;4;8;Otsu;3;255;0;05.04.2023
190C-2500h;Sample2;Stelle5 DF 30s Spot 3 alpha 1 deltaE 15eVb;7;2290;95,12550719;37,60536222;2,529572953;1093,327511;1889,958952;51,525;4,049804549;4;8;Otsu;3;255;0;05.04.2023
190C-2500h;Sample2;Stelle5 DF 30s Spot 3 alpha 1 deltaE 15eVb;8;5785;117,7759139;64,0620363;1,838466598;1176,554365;1519,378392;130,1625;6,436770196;4;8;Otsu;3;255;0;05.04.2023
190C-2500h;Sample2;Stelle5 DF 30s Spot 3 alpha 1 deltaE 15eVb;9;9518;153,5209047;81,06107589;1,893891773;1323,19647;743,4594453;214,155;8,25637049;4;8;Otsu;3;255;0;05.04.2023
190C-2500h;Sample2;Stelle5 DF 30s Spot 3 alpha 1 deltaE 15eVb;10;1168;48,48711875;31,07550411;1,560300312;1448,030822;1409,762842;26,28;2,892262749;4;8;Otsu;3;255;0;05.04.2023
190C-2500h;Sample2;Stelle5 DF 30s Spot 3 alpha 1 deltaE 15eVb;11;1686;81,96428829;29,04015105;2,822447038;1498,196323;1353,474496;37,935;3,474922378;4;8;Otsu;3;255;0;05.04.2023
190C-2500h;Sample2;Stelle5 DF 30s Spot 3 alpha 1 deltaE 15eVb;12;14167;161,645454;118,2273429;1,367242552;1594,045458;1721,016023;318,7575;10,07291733;4;8;Otsu;3;255;0;05.04.2023
190C-2500h;Sample2;Stelle5 DF 30s Spot 3 alpha 1 deltaE 15eVb;13;246;19,56949514;16,28838283;1,201438801;1640,235772;1432,292683;5,535;1,327345177;4;8;Otsu;3;255;0;05.04.2023
190C-2500h;Sample2;Stelle5 DF 30s Spot 3 alpha 1 deltaE 15eVb;14;334;24,31850433;18,28547411;1,329935674;1647,323353;1406,568862;7,515;1,546641133;4;8;Otsu;3;255;0;05.04.2023
190C-2500h;Sample2;Stelle5 DF 30s Spot 3 alpha 1 deltaE 15eVb;15;5095;366,0398273;19,2333184;19,03154826;1818,192542;1544,555054;114,6375;6,040715982;4;8;Otsu;3;255;0;05.04.2023
190C-2500h;Sample2;Stelle5 DF 30s Spot 3 alpha 1 deltaE 15eVb;16;572;32,72053115;22,8606795;1,431301775;1881,125874;587,6416084;12,87;2,024017845;4;8;Otsu;3;255;0;05.04.2023
190C-2500h;Sample2;Stelle5 DF 30s Spot 3 alpha 1 deltaE 15eVb;17;209;27,7894079;10,18861489;2,727496151;1947,449761;132,645933;4,7025;1,223459129;4;8;Otsu;3;255;0;05.04.2023
190C-2500h;Sample2;Stelle5 DF 30s Spot 3 alpha 1 deltaE 15eVb;18;277;28,76521026;12,71732979;2,261890723;1976,812274;89,3465704;6,2325;1,408497911;4;8;Otsu;3;255;0;05.04.2023
190C-2500h;Sample2;Stelle6 DF 30s Spot 3 alpha 1 deltaE 15eVb;1;13703;209,7135432;86,0114783;2,438204149;248,1147924;1544,606364;308,3175;9,906589137;4;8;Otsu;3;255;0;05.04.2023
190C-2500h;Sample2;Stelle6 DF 30s Spot 3 alpha 1 deltaE 15eVb;2;337;28,51807261;15,43883089;1,847165295;278,9732938;989,1038576;7,5825;1,553571599;4;8;Otsu;3;255;0;05.04.2023
190C-2500h;Sample2;Stelle6 DF 30s Spot 3 alpha 1 deltaE 15eVb;3;133;19,01812918;9,070845335;2,096621481;376,8421053;820,2481203;2,9925;0,975982753;4;8;Otsu;3;255;0;05.04.2023
190C-2500h;Sample2;Stelle6 DF 30s Spot 3 alpha 1 deltaE 15eVb;4;2266;54,40700813;53,59470244;1,015156455;398,505737;904,9739629;50,985;4,02852697;4;8;Otsu;3;255;0;05.04.2023
190C-2500h;Sample2;Stelle6 DF 30s Spot 3 alpha 1 deltaE 15eVb;5;5244;106,6088416;63,72668257;1,672907444;438,9591915;1844,882532;117,99;6,128407907;4;8;Otsu;3;255;0;05.04.2023
190C-2500h;Sample2;Stelle6 DF 30s Spot 3 alpha 1 deltaE 15eVb;6;653;40,807477;20,53673485;1,987047956;486,6921899;1721,863706;14,6925;2,162583641;4;8;Otsu;3;255;0;05.04.2023
190C-2500h;Sample2;Stelle6 DF 30s Spot 3 alpha 1 deltaE 15eVb;7;1364;43,53509301;40,04534822;1,087144823;525,1876833;894,2888563;30,69;3,12552882;4;8;Otsu;3;255;0;05.04.2023
190C-2500h;Sample2;Stelle6 DF 30s Spot 3 alpha 1 deltaE 15eVb;8;9499;153,3245411;88,64708536;1,729606117;697,5181598;149,1398042;213,7275;8,248125617;4;8;Otsu;3;255;0;05.04.2023
190C-2500h;Sample2;Stelle6 DF 30s Spot 3 alpha 1 deltaE 15eVb;9;750;36,30952349;26,91582773;1,349002671;669,6613333;1383,26;16,875;2,317645212;4;8;Otsu;3;255;0;05.04.2023
190C-2500h;Sample2;Stelle6 DF 30s Spot 3 alpha 1 deltaE 15eVb;10;2791;70,47506381;50,68615329;1,390420445;796,1977786;667,5904694;62,7975;4,470913226;4;8;Otsu;3;255;0;05.04.2023
190C-2500h;Sample2;Stelle6 DF 30s Spot 3 alpha 1 deltaE 15eVb;11;375;33,88935583;16,35024765;2,072712081;846,7146667;672,1946667;8,4375;1,638822646;4;8;Otsu;3;255;0;05.04.2023
190C-2500h;Sample2;Stelle6 DF 30s Spot 3 alpha 1 deltaE 15eVb;12;1174;46,46981345;32,51802051;1,429048039;979,4020443;32,83816014;26,415;2,89968199;4;8;Otsu;3;255;0;05.04.2023
190C-2500h;Sample2;Stelle6 DF 30s Spot 3 alpha 1 deltaE 15eVb;13;13166;151,4957312;114,1147347;1,327573793;1128,890627;334,874981;296,235;9,710537016;4;8;Otsu;3;255;0;05.04.2023
190C-2500h;Sample2;Stelle6 DF 30s Spot 3 alpha 1 deltaE 15eVb;14;895;44,50332479;25,97906037;1,713045975;1178,358659;46,23687151;20,1375;2,531790934;4;8;Otsu;3;255;0;05.04.2023
190C-2500h;Sample2;Stelle6 DF 30s Spot 3 alpha 1 deltaE 15eVb;15;1338;59,21979332;36,08747314;1,641006925;1443,985052;1899,550075;30,105;3,095596731;4;8;Otsu;3;255;0;05.04.2023
190C-2500h;Sample2;Stelle6 DF 30s Spot 3 alpha 1 deltaE 15eVb;16;9221;145,2085;83,36537861;1,74183219;1486,709793;718,2851101;207,4725;8,12653357;4;8;Otsu;3;255;0;05.04.2023
190C-2500h;Sample2;Stelle6 DF 30s Spot 3 alpha 1 deltaE 15eVb;17;139;17,2681646;10,39289377;1,661535756;1446,100719;801,3669065;3,1275;0,997754564;4;8;Otsu;3;255;0;05.04.2023
190C-2500h;Sample2;Stelle6 DF 30s Spot 3 alpha 1 deltaE 15eVb;18;162;24,13938935;8,568958863;2,817073782;1465,314815;227,8148148;3,645;1,077144157;4;8;Otsu;3;255;0;05.04.2023
190C-2500h;Sample2;Stelle6 DF 30s Spot 3 alpha 1 deltaE 15eVb;19;217;27,77429845;10,512688;2,641978765;1462,728111;1928,483871;4,8825;1,246654731;4;8;Otsu;3;255;0;05.04.2023
190C-2500h;Sample2;Stelle6 DF 30s Spot 3 alpha 1 deltaE 15eVb;20;1210;88,34775545;23,27337468;3,796087016;1483,771901;1915,076033;27,225;2,943804792;4;8;Otsu;3;255;0;05.04.2023
190C-2500h;Sample2;Stelle6 DF 30s Spot 3 alpha 1 deltaE 15eVb;21;1024;42,34139714;31,02961674;1,364547861;1500,147461;949,8222656;23,04;2,708110001;4;8;Otsu;3;255;0;05.04.2023
190C-2500h;Sample2;Stelle6 DF 30s Spot 3 alpha 1 deltaE 15eVb;22;142;23,62103583;7,731884382;3,05501669;1513,316901;255,2112676;3,195;1,008464222;4;8;Otsu;3;255;0;05.04.2023
190C-2500h;Sample2;Stelle6 DF 30s Spot 3 alpha 1 deltaE 15eVb;23;11619;147,1064978;102,896407;1,429656312;1601,767192;62,16257854;261,4275;9,122223291;4;8;Otsu;3;255;0;05.04.2023
190C-2500h;Sample2;Stelle6 DF 30s Spot 3 alpha 1 deltaE 15eVb;24;2391;79,64518061;38,68964222;2,058565963;1605,695525;1555,736512;53,7975;4,138148874;4;8;Otsu;3;255;0;05.04.2023
190C-2500h;Sample2;Stelle6 DF 30s Spot 3 alpha 1 deltaE 15eVb;25;8009;126,635884;81,45607901;1,554652342;1775,841054;1553,381696;180,2025;7,573654155;4;8;Otsu;3;255;0;05.04.2023
190C-2500h;Sample2;Stelle6 DF 30s Spot 3 alpha 1 deltaE 15eVb;26;1057;40,07104364;33,85864204;1,18348053;1738,465468;177,9337748;23,7825;2,751400528;4;8;Otsu;3;255;0;05.04.2023
190C-2500h;Sample2;Stelle6 DF 30s Spot 3 alpha 1 deltaE 15eVb;27;295;23,97516578;16,04279391;1,494450774;1759,189831;1648,986441;6,6375;1,453541148;4;8;Otsu;3;255;0;05.04.2023
190C-2500h;Sample2;Stelle6 DF 30s Spot 3 alpha 1 deltaE 15eVb;28;2801;87,81736892;52,84140545;1,661904489;1801,043199;1640,891467;63,0225;4,478915583;4;8;Otsu;3;255;0;05.04.2023
190C-2500h;Sample2;Stelle6 DF 30s Spot 3 alpha 1 deltaE 15eVb;29;388;40,22155097;12,49812534;3,21820672;1785,17268;623,9639175;8,73;1,666986894;4;8;Otsu;3;255;0;05.04.2023
190C-2500h;Sample2;Stelle6 DF 30s Spot 3 alpha 1 deltaE 15eVb;30;4466;79,90703658;71,64576858;1,115307131;1848,545678;1350,910882;100,485;5,655560884;4;8;Otsu;3;255;0;05.04.2023
190C-2500h;Sample2;Stelle6 DF 30s Spot 3 alpha 1 deltaE 15eVb;31;736;34,71373606;27,67329732;1,254412716;1901,197011;425,0122283;16,56;2,295911957;4;8;Otsu;3;255;0;05.04.2023
190C-2500h;Sample2;Stelle7 DF 30s Spot 3 alpha 1 deltaE 15eVb;1;521;32,3372284;21,19714508;1,525546402;302,9097889;451,975048;11,7225;1,931680005;4;8;Otsu;3;255;0;05.04.2023
190C-2500h;Sample2;Stelle7 DF 30s Spot 3 alpha 1 deltaE 15eVb;2;183;18,18626639;12,87262667;1,412785972;313,2076503;375,989071;4,1175;1,144832283;4;8;Otsu;3;255;0;05.04.2023
190C-2500h;Sample2;Stelle7 DF 30s Spot 3 alpha 1 deltaE 15eVb;3;881;35,12329196;33,18973154;1,05825779;404,2009081;671,8683314;19,8225;2,511911169;4;8;Otsu;3;255;0;05.04.2023
190C-2500h;Sample2;Stelle7 DF 30s Spot 3 alpha 1 deltaE 15eVb;4;4696;108,8452082;56,17612671;1,93757054;449,2312606;346,5870954;105,66;5,79936398;4;8;Otsu;3;255;0;05.04.2023
190C-2500h;Sample2;Stelle7 DF 30s Spot 3 alpha 1 deltaE 15eVb;5;166;16,41944384;13,2228487;1,241747842;436,5301205;258,6506024;3,735;1,090361144;4;8;Otsu;3;255;0;05.04.2023
190C-2500h;Sample2;Stelle7 DF 30s Spot 3 alpha 1 deltaE 15eVb;6;104;12,57484384;10,58526611;1,187957272;445,375;243,4519231;2,34;0,863044109;4;8;Otsu;3;255;0;05.04.2023
190C-2500h;Sample2;Stelle7 DF 30s Spot 3 alpha 1 deltaE 15eVb;7;3185;85,3929989;47,82050435;1,785698417;563,8596546;187,533752;71,6625;4,776073934;4;8;Otsu;3;255;0;05.04.2023
190C-2500h;Sample2;Stelle7 DF 30s Spot 3 alpha 1 deltaE 15eVb;8;941;51,30673244;23,73406905;2,161733512;556,2879915;299,7109458;21,1725;2,596038533;4;8;Otsu;3;255;0;05.04.2023
190C-2500h;Sample2;Stelle7 DF 30s Spot 3 alpha 1 deltaE 15eVb;9;881;37,00196821;30,49321858;1,213449086;639,5550511;1103,583428;19,8225;2,511911169;4;8;Otsu;3;255;0;05.04.2023
190C-2500h;Sample2;Stelle7 DF 30s Spot 3 alpha 1 deltaE 15eVb;10;827;37,35966718;28,81588054;1,296495768;647,1221282;145,547763;18,6075;2,433711406;4;8;Otsu;3;255;0;05.04.2023
190C-2500h;Sample2;Stelle7 DF 30s Spot 3 alpha 1 deltaE 15eVb;11;1321;63,23879806;33,93600209;1,863472247;819,1725965;678,669947;29,7225;3,075868266;4;8;Otsu;3;255;0;05.04.2023
190C-2500h;Sample2;Stelle7 DF 30s Spot 3 alpha 1 deltaE 15eVb;12;4439;85,70882443;66,66694034;1,285627089;996,7783285;1466,550574;99,8775;5,638439115;4;8;Otsu;3;255;0;05.04.2023
190C-2500h;Sample2;Stelle7 DF 30s Spot 3 alpha 1 deltaE 15eVb;13;2221;63,62912366;44,75826982;1,421617143;1028,965331;1851,394417;49,9725;3,988325562;4;8;Otsu;3;255;0;05.04.2023
190C-2500h;Sample2;Stelle7 DF 30s Spot 3 alpha 1 deltaE 15eVb;14;3642;88,10856149;54,02610891;1,630851514;1109,862713;323,3811093;81,945;5,107240314;4;8;Otsu;3;255;0;05.04.2023
190C-2500h;Sample2;Stelle7 DF 30s Spot 3 alpha 1 deltaE 15eVb;15;1524;58,5431346;33,50737632;1,747171549;1121,891732;1532,185696;34,29;3,3037624;4;8;Otsu;3;255;0;05.04.2023
190C-2500h;Sample2;Stelle7 DF 30s Spot 3 alpha 1 deltaE 15eVb;16;2857;81,62911639;45,7510739;1,7842011;1187,543577;426,9961498;64,2825;4,523467172;4;8;Otsu;3;255;0;05.04.2023
190C-2500h;Sample2;Stelle7 DF 30s Spot 3 alpha 1 deltaE 15eVb;17;1273;64,63651343;27,56233759;2,345102741;1284,895522;639,8153967;28,6425;3,019468648;4;8;Otsu;3;255;0;05.04.2023
190C-2500h;Sample2;Stelle7 DF 30s Spot 3 alpha 1 deltaE 15eVb;18;23433;535,8432458;85,00516731;6,303654975;1403,116886;409,2721803;527,2425;12,95478677;4;8;Otsu;3;255;0;05.04.2023
190C-2500h;Sample2;Stelle7 DF 30s Spot 3 alpha 1 deltaE 15eVb;19;429;32,76233147;17,09506271;1,916479163;1325,937063;1983,955711;9,6525;1,752850871;4;8;Otsu;3;255;0;05.04.2023
190C-2500h;Sample2;Stelle7 DF 30s Spot 3 alpha 1 deltaE 15eVb;20;728;37,72934579;25,45202976;1,482370803;1337,057692;1450,287088;16,38;2,283400082;4;8;Otsu;3;255;0;05.04.2023
190C-2500h;Sample2;Stelle7 DF 30s Spot 3 alpha 1 deltaE 15eVb;21;1323;116,6228623;16,73928387;6,967016222;1353,509448;317,7369615;29,7675;3,078195825;4;8;Otsu;3;255;0;05.04.2023
190C-2500h;Sample2;Stelle7 DF 30s Spot 3 alpha 1 deltaE 15eVb;22;136;16,77955739;10,67643415;1,571644348;1353,485294;961,6176471;3,06;0,986928696;4;8;Otsu;3;255;0;05.04.2023
190C-2500h;Sample2;Stelle7 DF 30s Spot 3 alpha 1 deltaE 15eVb;23;1011;44,9363009;29,04233246;1,547269007;1409,541048;1456,555885;22,7475;2,690864942;4;8;Otsu;3;255;0;05.04.2023
190C-2500h;Sample2;Stelle7 DF 30s Spot 3 alpha 1 deltaE 15eVb;24;498;34,24795962;18,77111927;1,824502797;1518,208835;1188,532129;11,205;1,8885609;4;8;Otsu;3;255;0;05.04.2023
190C-2500h;Sample2;Stelle7 DF 30s Spot 3 alpha 1 deltaE 15eVb;25;2974;90,34417643;48,19225895;1,874661583;1556,740417;1085,459987;66,915;4,615160456;4;8;Otsu;3;255;0;05.04.2023
190C-2500h;Sample2;Stelle7 DF 30s Spot 3 alpha 1 deltaE 15eVb;26;112;12,86709539;11,22879403;1,145901808;1561,964286;1181,053571;2,52;0,895623198;4;8;Otsu;3;255;0;05.04.2023
190C-2500h;Sample2;Stelle7 DF 30s Spot 3 alpha 1 deltaE 15eVb;27;3904;103,0036514;58,89569693;1,74891642;1718,011527;44,68621926;87,84;5,287753814;4;8;Otsu;3;255;0;05.04.2023
190C-2500h;Sample2;Stelle7 DF 30s Spot 3 alpha 1 deltaE 15eVb;28;99;12,40378702;10,18236735;1,21816338;1758,171717;72,16161616;2,2275;0,842042322;4;8;Otsu;3;255;0;05.04.2023
190C-2500h;Sample2;Stelle7 DF 30s Spot 3 alpha 1 deltaE 15eVb;29;6302;146,7465923;72,11822758;2,034805862;1843,413837;1017,669629;141,795;6,71824012;4;8;Otsu;3;255;0;05.04.2023
190C-2500h;Sample2;Stelle7 DF 30s Spot 3 alpha 1 deltaE 15eVb;30;391;37,21286728;14,09605607;2,63994887;1797,570332;980,9820972;8,7975;1,673419022;4;8;Otsu;3;255;0;05.04.2023
190C-2500h;Sample2;Stelle7 DF 30s Spot 3 alpha 1 deltaE 15eVb;31;4159;88,39439878;60,70759667;1,456068163;1825,356576;159,6919933;93,5775;5,457714116;4;8;Otsu;3;255;0;05.04.2023
190C-2500h;Sample2;Stelle7 DF 30s Spot 3 alpha 1 deltaE 15eVb;32;8403;140,1454475;77,67683766;1,804211548;1872,327026;314,441866;189,0675;7,757709353;4;8;Otsu;3;255;0;05.04.2023
190C-2500h;Sample2;Stelle7 DF 30s Spot 3 alpha 1 deltaE 15eVb;33;193;24,52984399;10,65788789;2,301567088;2009,134715;340,388601;4,3425;1,175695828;4;8;Otsu;3;255;0;05.04.2023
190C-2500h;Sample2;Stelle8 DF 30s Spot 3 alpha 1 deltaE 15eV;1;6442;102,9391721;80,70704091;1,275467058;112,0357032;1631,573114;144,945;6,79245364;4;8;Otsu;3;255;0;05.04.2023
190C-2500h;Sample2;Stelle8 DF 30s Spot 3 alpha 1 deltaE 15eV;2;15509;343,0720956;75,54058745;4,541559805;224,0379779;1534,207944;348,9525;10,53921394;4;8;Otsu;3;255;0;05.04.2023
