Repository: BAMresearch/DF-TEM-PAW

# DF-TEM-PAW

links will only work when repo is public

doing the measurement
analysing it

File: 190c_2500h_1iteration.csv (part 2 of 2)
MaterialState;Sample;Image;Precipitate#;area;axis_major_length;axis_minor_length;aspect_ratio;centroid-X;centroid-Y;area_in_nm2;radius_in_nm;BitSizeValue;DiskRadiusValue[pixel];OtsuThresholdValue[np];KernelValue;MaskSetValue;BG_LabelValue;Date
190C-2500h;Sample2;Stelle8 DF 30s Spot 3 alpha 1 deltaE 15eV;3;255;23,18415224;15,00165972;1,54543915;333,1215686;1290,32549;5,7375;1,351407774;4;8;Otsu;3;255;0;05.04.2023
190C-2500h;Sample2;Stelle8 DF 30s Spot 3 alpha 1 deltaE 15eV;4;179;17,9947465;12,96810494;1,387615738;341,7765363;1267,994413;4,0275;1,132251327;4;8;Otsu;3;255;0;05.04.2023
190C-2500h;Sample2;Stelle8 DF 30s Spot 3 alpha 1 deltaE 15eV;5;247;20,83188447;15,56484368;1,338393427;354,6275304;958,9595142;5,5575;1,330040297;4;8;Otsu;3;255;0;05.04.2023
190C-2500h;Sample2;Stelle8 DF 30s Spot 3 alpha 1 deltaE 15eV;6;12314;262,5488817;65,60620611;4,001890937;444,7447621;1167,053598;277,065;9,391087723;4;8;Otsu;3;255;0;05.04.2023
190C-2500h;Sample2;Stelle8 DF 30s Spot 3 alpha 1 deltaE 15eV;7;2468;64,38647395;49,76482958;1,293814819;492,6880065;962,8290113;55,53;4,204253558;4;8;Otsu;3;255;0;05.04.2023
190C-2500h;Sample2;Stelle8 DF 30s Spot 3 alpha 1 deltaE 15eV;8;598;45,50311532;18,27129396;2,49041559;524,0618729;1017,906355;13,455;2,069507071;4;8;Otsu;3;255;0;05.04.2023
190C-2500h;Sample2;Stelle8 DF 30s Spot 3 alpha 1 deltaE 15eV;9;24388;326,4999892;104,1206822;3,13578419;628,217279;750,5091438;548,73;13,21613347;4;8;Otsu;3;255;0;05.04.2023
190C-2500h;Sample2;Stelle8 DF 30s Spot 3 alpha 1 deltaE 15eV;10;5875;113,1649205;66,61444664;1,698804481;566,4437447;433,2222979;132,1875;6,486646906;4;8;Otsu;3;255;0;05.04.2023
190C-2500h;Sample2;Stelle8 DF 30s Spot 3 alpha 1 deltaE 15eV;11;1602;77,35352106;27,26993277;2,836586423;644,2833958;1764,86829;36,045;3,387252551;4;8;Otsu;3;255;0;05.04.2023
190C-2500h;Sample2;Stelle8 DF 30s Spot 3 alpha 1 deltaE 15eV;12;1373;65,30018255;27,11020082;2,408694166;690,2833212;845,3503277;30,8925;3,135823362;4;8;Otsu;3;255;0;05.04.2023
190C-2500h;Sample2;Stelle8 DF 30s Spot 3 alpha 1 deltaE 15eV;13;1240;49,37860449;32,22749318;1,532188812;703,766129;1172,867742;27,9;2,980074802;4;8;Otsu;3;255;0;05.04.2023
190C-2500h;Sample2;Stelle8 DF 30s Spot 3 alpha 1 deltaE 15eV;14;862;41,78013649;27,89731073;1,497640289;720,0301624;1960,947796;19,395;2,48467709;4;8;Otsu;3;255;0;05.04.2023
190C-2500h;Sample2;Stelle8 DF 30s Spot 3 alpha 1 deltaE 15eV;15;10653;156,7131259;93,00441121;1,685007452;778,2407772;497,0257205;239,6925;8,734786339;4;8;Otsu;3;255;0;05.04.2023
190C-2500h;Sample2;Stelle8 DF 30s Spot 3 alpha 1 deltaE 15eV;16;285;25,59201929;14,34333795;1,784244322;736,8631579;1848,501754;6,4125;1,42869246;4;8;Otsu;3;255;0;05.04.2023
190C-2500h;Sample2;Stelle8 DF 30s Spot 3 alpha 1 deltaE 15eV;17;3893;76,63538809;65,18429433;1,175672589;765,3436938;68,49036733;87,5925;5,280299111;4;8;Otsu;3;255;0;05.04.2023
190C-2500h;Sample2;Stelle8 DF 30s Spot 3 alpha 1 deltaE 15eV;18;553;37,6289635;20,97193618;1,794253195;760,2477396;1920,600362;12,4425;1,990118278;4;8;Otsu;3;255;0;05.04.2023
190C-2500h;Sample2;Stelle8 DF 30s Spot 3 alpha 1 deltaE 15eV;19;134;14,80732773;11,54529016;1,28254271;768,7537313;615,0970149;3,015;0,97964499;4;8;Otsu;3;255;0;05.04.2023
190C-2500h;Sample2;Stelle8 DF 30s Spot 3 alpha 1 deltaE 15eV;20;686;61,61516809;15,06557386;4,089798946;808,0816327;1862,253644;15,435;2,216554329;4;8;Otsu;3;255;0;05.04.2023
190C-2500h;Sample2;Stelle8 DF 30s Spot 3 alpha 1 deltaE 15eV;21;5138;94,5646999;70,41311957;1,3429983;914,3479953;785,6128844;115,605;6,066153179;4;8;Otsu;3;255;0;05.04.2023
190C-2500h;Sample2;Stelle8 DF 30s Spot 3 alpha 1 deltaE 15eV;22;195;24,88609495;10,07283354;2,470615131;942,9179487;280,4307692;4,3875;1,181771816;4;8;Otsu;3;255;0;05.04.2023
190C-2500h;Sample2;Stelle8 DF 30s Spot 3 alpha 1 deltaE 15eV;23;1252;50,96592228;32,46509441;1,569868291;996,313099;423,7148562;28,17;2,9944598;4;8;Otsu;3;255;0;05.04.2023
190C-2500h;Sample2;Stelle8 DF 30s Spot 3 alpha 1 deltaE 15eV;24;2231;103,7959553;28,30978323;3,666434125;1049,313312;625,7185119;50,1975;3,997294149;4;8;Otsu;3;255;0;05.04.2023
190C-2500h;Sample2;Stelle8 DF 30s Spot 3 alpha 1 deltaE 15eV;25;976;55,92633479;30,05864047;1,860574328;1039,335041;1413,168033;21,96;2,643876907;4;8;Otsu;3;255;0;05.04.2023
190C-2500h;Sample2;Stelle8 DF 30s Spot 3 alpha 1 deltaE 15eV;26;827;38,81412721;27,28045103;1,422781726;1193,617896;1058,662636;18,6075;2,433711406;4;8;Otsu;3;255;0;05.04.2023
190C-2500h;Sample2;Stelle8 DF 30s Spot 3 alpha 1 deltaE 15eV;27;617;37,3673098;21,65272946;1,72575517;1225,952998;382,7811994;13,8825;2,102126779;4;8;Otsu;3;255;0;05.04.2023
190C-2500h;Sample2;Stelle8 DF 30s Spot 3 alpha 1 deltaE 15eV;28;2322;70,70381969;42,47661308;1,664535248;1259,98708;1664,711886;52,245;4,078001962;4;8;Otsu;3;255;0;05.04.2023
190C-2500h;Sample2;Stelle8 DF 30s Spot 3 alpha 1 deltaE 15eV;29;679;39,37564072;22,81994096;1,725492664;1240,849779;967,5198822;15,2775;2,205216381;4;8;Otsu;3;255;0;05.04.2023
190C-2500h;Sample2;Stelle8 DF 30s Spot 3 alpha 1 deltaE 15eV;30;11866;184,5713233;83,01964118;2,223224777;1325,142761;398,5102815;266,985;9,218674794;4;8;Otsu;3;255;0;05.04.2023
190C-2500h;Sample2;Stelle8 DF 30s Spot 3 alpha 1 deltaE 15eV;31;7169;118,3355735;77,42156883;1,528457448;1324,18315;684,5343842;161,3025;7,165485358;4;8;Otsu;3;255;0;05.04.2023
190C-2500h;Sample2;Stelle8 DF 30s Spot 3 alpha 1 deltaE 15eV;32;1685;66,66777795;36,06591107;1,848498373;1506,845104;94,85756677;37,9125;3,473891702;4;8;Otsu;3;255;0;05.04.2023
190C-2500h;Sample2;Stelle8 DF 30s Spot 3 alpha 1 deltaE 15eV;33;13689;188,6212145;95,27077257;1,979843445;1565,329681;1815,341807;308,0025;9,901527191;4;8;Otsu;3;255;0;05.04.2023
190C-2500h;Sample2;Stelle8 DF 30s Spot 3 alpha 1 deltaE 15eV;34;173;19,05452511;11,84671963;1,608422054;1545,150289;31,47398844;3,8925;1,113113306;4;8;Otsu;3;255;0;05.04.2023
190C-2500h;Sample2;Stelle8 DF 30s Spot 3 alpha 1 deltaE 15eV;35;8225;117,3252338;90,41735527;1,297596391;1596,312584;803,0087538;185,0625;7,675104124;4;8;Otsu;3;255;0;05.04.2023
190C-2500h;Sample2;Stelle8 DF 30s Spot 3 alpha 1 deltaE 15eV;36;276;23,60695122;15,10054615;1,56331771;1670,648551;1970,362319;6,21;1,405953197;4;8;Otsu;3;255;0;05.04.2023
190C-2500h;Sample2;Stelle8 DF 30s Spot 3 alpha 1 deltaE 15eV;37;956;39,83160332;31,63100914;1,259258064;1691,308577;1403,892259;21,51;2,616647789;4;8;Otsu;3;255;0;05.04.2023
190C-2500h;Sample2;Stelle8 DF 30s Spot 3 alpha 1 deltaE 15eV;38;754;41,0633246;26,60231226;1,543599827;1842,473475;1190,168435;16,965;2,323817381;4;8;Otsu;3;255;0;05.04.2023
190C-2500h;Sample2;Stelle8 DF 30s Spot 3 alpha 1 deltaE 15eV;39;977;42,55071542;29,39255518;1,447669832;1881,5261;1997,028659;21,9825;2,645231006;4;8;Otsu;3;255;0;05.04.2023
190C-2500h;Sample2;Stelle8 DF 30s Spot 3 alpha 1 deltaE 15eV;40;1283;43,71734135;37,81341399;1,156133148;1946,347623;1440,166797;28,8675;3,031305105;4;8;Otsu;3;255;0;05.04.2023
190C-2500h;Sample2;Stelle9 DF 30s Spot 3 alpha 1 deltaE 15eV;1;389;38,07382917;14,16747796;2,68741051;21,63239075;287,748072;8,7525;1,669133691;4;8;Otsu;3;255;0;05.04.2023
190C-2500h;Sample2;Stelle9 DF 30s Spot 3 alpha 1 deltaE 15eV;2;482;27,60207066;22,31368398;1,237001953;83,42323651;1978,192946;10,845;1,857974896;4;8;Otsu;3;255;0;05.04.2023
190C-2500h;Sample2;Stelle9 DF 30s Spot 3 alpha 1 deltaE 15eV;3;1719;56,44896108;40,38140016;1,397895092;129,336242;576,0226876;38,6775;3,508764829;4;8;Otsu;3;255;0;05.04.2023
190C-2500h;Sample2;Stelle9 DF 30s Spot 3 alpha 1 deltaE 15eV;4;3738;143,3061768;34,13734736;4,197929479;178,8924559;879,6278759;84,105;5,174113738;4;8;Otsu;3;255;0;05.04.2023
190C-2500h;Sample2;Stelle9 DF 30s Spot 3 alpha 1 deltaE 15eV;5;266;21,51114874;15,88568169;1,354121854;129,424812;24,56766917;5,985;1,380248046;4;8;Otsu;3;255;0;05.04.2023
190C-2500h;Sample2;Stelle9 DF 30s Spot 3 alpha 1 deltaE 15eV;6;1063;41,89169672;33,20703955;1,261530606;222,1947319;1878,047977;23,9175;2,759198562;4;8;Otsu;3;255;0;05.04.2023
190C-2500h;Sample2;Stelle9 DF 30s Spot 3 alpha 1 deltaE 15eV;7;5950;123,2105119;62,0389132;1,98601983;308,672605;1434,085546;133,875;6,527919731;4;8;Otsu;3;255;0;05.04.2023
190C-2500h;Sample2;Stelle9 DF 30s Spot 3 alpha 1 deltaE 15eV;8;486;37,85316293;20,48539462;1,847812241;297,6234568;1098,333333;10,935;1,865668407;4;8;Otsu;3;255;0;05.04.2023
190C-2500h;Sample2;Stelle9 DF 30s Spot 3 alpha 1 deltaE 15eV;9;231;25,29514481;12,19233432;2,074676116;335;1098,588745;5,1975;1,286240892;4;8;Otsu;3;255;0;05.04.2023
190C-2500h;Sample2;Stelle9 DF 30s Spot 3 alpha 1 deltaE 15eV;10;1374;50,68732945;34,64677244;1,462974063;347,4505095;458,8668122;30,915;3,136965115;4;8;Otsu;3;255;0;05.04.2023
190C-2500h;Sample2;Stelle9 DF 30s Spot 3 alpha 1 deltaE 15eV;11;3949;81,4848044;66,88317068;1,218315513;379,3930109;1962,932135;88,8525;5,318141514;4;8;Otsu;3;255;0;05.04.2023
190C-2500h;Sample2;Stelle9 DF 30s Spot 3 alpha 1 deltaE 15eV;12;2561;74,63263252;43,87364858;1,701081057;379,0472472;1181,821554;57,6225;4,282734105;4;8;Otsu;3;255;0;05.04.2023
190C-2500h;Sample2;Stelle9 DF 30s Spot 3 alpha 1 deltaE 15eV;13;6880;147,5376965;70,2351467;2,100624879;450,243314;607,6151163;154,8;7,019570527;4;8;Otsu;3;255;0;05.04.2023
190C-2500h;Sample2;Stelle9 DF 30s Spot 3 alpha 1 deltaE 15eV;14;3845;80,06221193;61,74579967;1,296642239;530,0710013;934,8663199;86,5125;5,24764557;4;8;Otsu;3;255;0;05.04.2023
190C-2500h;Sample2;Stelle9 DF 30s Spot 3 alpha 1 deltaE 15eV;15;3928;85,9873156;61,91821953;1,388723969;567,2802953;1500,544807;88,38;5,303982253;4;8;Otsu;3;255;0;05.04.2023
190C-2500h;Sample2;Stelle9 DF 30s Spot 3 alpha 1 deltaE 15eV;16;944;40,22758396;30,33822079;1,32597044;659,967161;520,2637712;21,24;2,600173452;4;8;Otsu;3;255;0;05.04.2023
190C-2500h;Sample2;Stelle9 DF 30s Spot 3 alpha 1 deltaE 15eV;17;10690;272,3529098;53,89850026;5,05307028;838,5129093;168,7882133;240,525;8,749942021;4;8;Otsu;3;255;0;05.04.2023
190C-2500h;Sample2;Stelle9 DF 30s Spot 3 alpha 1 deltaE 15eV;18;1215;53,94926325;29,06009621;1,856472286;778,455144;1925,118519;27,3375;2,949880763;4;8;Otsu;3;255;0;05.04.2023
190C-2500h;Sample2;Stelle9 DF 30s Spot 3 alpha 1 deltaE 15eV;19;787;35,34106447;28,59394963;1,235963025;798,9135959;1175,998729;17,7075;2,374125588;4;8;Otsu;3;255;0;05.04.2023
190C-2500h;Sample2;Stelle9 DF 30s Spot 3 alpha 1 deltaE 15eV;20;156;19,10795469;10,52496823;1,815488111;801,275641;108,4615385;3,51;1,057008846;4;8;Otsu;3;255;0;05.04.2023
190C-2500h;Sample2;Stelle9 DF 30s Spot 3 alpha 1 deltaE 15eV;21;430;30,99924487;18,40804203;1,684005546;1030,944186;2023,67907;9,675;1,754892632;4;8;Otsu;3;255;0;05.04.2023
190C-2500h;Sample2;Stelle9 DF 30s Spot 3 alpha 1 deltaE 15eV;22;7437;231,6944511;45,77448894;5,061650201;1113,476133;1908,476536;167,3325;7,298190805;4;8;Otsu;3;255;0;05.04.2023
190C-2500h;Sample2;Stelle9 DF 30s Spot 3 alpha 1 deltaE 15eV;23;123;17,19438325;10,02815565;1,714610727;1075,902439;2030,284553;2,7675;0,938574776;4;8;Otsu;3;255;0;05.04.2023
190C-2500h;Sample2;Stelle9 DF 30s Spot 3 alpha 1 deltaE 15eV;24;2205;68,61251428;41,70437587;1,645211392;1101,1678;629,8321995;49,6125;3,973933722;4;8;Otsu;3;255;0;05.04.2023
190C-2500h;Sample2;Stelle9 DF 30s Spot 3 alpha 1 deltaE 15eV;25;142;22,20884139;11,55360863;1,922242833;1085,485915;2012,049296;3,195;1,008464222;4;8;Otsu;3;255;0;05.04.2023
190C-2500h;Sample2;Stelle9 DF 30s Spot 3 alpha 1 deltaE 15eV;26;276;27,8315359;12,93048567;2,152396794;1107,5;1996,518116;6,21;1,405953197;4;8;Otsu;3;255;0;05.04.2023
190C-2500h;Sample2;Stelle9 DF 30s Spot 3 alpha 1 deltaE 15eV;27;1666;47,75187649;44,62764202;1,070006712;1122,938175;482,4459784;37,485;3,454250437;4;8;Otsu;3;255;0;05.04.2023
190C-2500h;Sample2;Stelle9 DF 30s Spot 3 alpha 1 deltaE 15eV;28;388;30,38132948;17,38750818;1,747307847;1128,396907;1811,896907;8,73;1,666986894;4;8;Otsu;3;255;0;05.04.2023
190C-2500h;Sample2;Stelle9 DF 30s Spot 3 alpha 1 deltaE 15eV;29;7272;119,2733116;79,93916411;1,492051023;1179,463971;874,2962046;163,62;7,216776536;4;8;Otsu;3;255;0;05.04.2023
190C-2500h;Sample2;Stelle9 DF 30s Spot 3 alpha 1 deltaE 15eV;30;5848;166,06269;47,04319446;3,530004539;1239,147743;382,6441518;131,58;6,471724254;4;8;Otsu;3;255;0;05.04.2023
190C-2500h;Sample2;Stelle9 DF 30s Spot 3 alpha 1 deltaE 15eV;31;1446;59,56835939;31,88934381;1,867970685;1211,605118;555,7883817;32,535;3,21810692;4;8;Otsu;3;255;0;05.04.2023
190C-2500h;Sample2;Stelle9 DF 30s Spot 3 alpha 1 deltaE 15eV;32;1788;78,82480119;30,43604651;2,589850201;1212,876398;1757,911633;40,23;3,578492241;4;8;Otsu;3;255;0;05.04.2023
190C-2500h;Sample2;Stelle9 DF 30s Spot 3 alpha 1 deltaE 15eV;33;137;18,13634958;9,686826727;1,872269432;1210,875912;1693,729927;3,0825;0,990550465;4;8;Otsu;3;255;0;05.04.2023
190C-2500h;Sample2;Stelle9 DF 30s Spot 3 alpha 1 deltaE 15eV;34;2588;96,66133485;50,63019921;1,909163629;1344,268161;1807,685471;58,23;4,305250826;4;8;Otsu;3;255;0;05.04.2023
190C-2500h;Sample2;Stelle9 DF 30s Spot 3 alpha 1 deltaE 15eV;35;877;40,39541658;27,73144097;1,456664896;1366,750285;822,4766249;19,7325;2,506202272;4;8;Otsu;3;255;0;05.04.2023
190C-2500h;Sample2;Stelle9 DF 30s Spot 3 alpha 1 deltaE 15eV;36;16538;228,1980642;147,6238069;1,545808017;1502,954045;190,0541178;372,105;10,88323023;4;8;Otsu;3;255;0;05.04.2023
190C-2500h;Sample2;Stelle9 DF 30s Spot 3 alpha 1 deltaE 15eV;37;393;36,73481217;13,99102539;2,625598278;1440,193384;524,0788804;8,8425;1,677693407;4;8;Otsu;3;255;0;05.04.2023
190C-2500h;Sample2;Stelle9 DF 30s Spot 3 alpha 1 deltaE 15eV;38;29151;691,3343069;62,77690487;11,01255801;1711,436692;1403,409934;655,8975;14,44917501;4;8;Otsu;3;255;0;05.04.2023
190C-2500h;Sample2;Stelle9 DF 30s Spot 3 alpha 1 deltaE 15eV;39;2920;71,27795803;53,11244895;1,342019799;1540,253425;487,8609589;65,7;4,573068939;4;8;Otsu;3;255;0;05.04.2023
190C-2500h;Sample2;Stelle9 DF 30s Spot 3 alpha 1 deltaE 15eV;40;217;17,49942052;16,64107609;1,051579863;1597,253456;70,00921659;4,8825;1,246654731;4;8;Otsu;3;255;0;05.04.2023
190C-2500h;Sample2;Stelle9 DF 30s Spot 3 alpha 1 deltaE 15eV;41;1735;102,3252802;27,23211047;3,757522953;1647,331412;623,3417867;39,0375;3,525056337;4;8;Otsu;3;255;0;05.04.2023
190C-2500h;Sample2;Stelle9 DF 30s Spot 3 alpha 1 deltaE 15eV;42;140;17,95017053;9,94927699;1,804168338;1619,05;58,53571429;3,15;1,001337177;4;8;Otsu;3;255;0;05.04.2023
190C-2500h;Sample2;Stelle9 DF 30s Spot 3 alpha 1 deltaE 15eV;43;4546;110,7740673;62,63707933;1,768506266;1674,093489;565,908051;102,285;5,705990423;4;8;Otsu;3;255;0;05.04.2023
190C-2500h;Sample2;Stelle9 DF 30s Spot 3 alpha 1 deltaE 15eV;44;2091;57,23091404;46,96518631;1,218581646;1659,834529;144,6685796;47,0475;3,869842939;4;8;Otsu;3;255;0;05.04.2023
190C-2500h;Sample2;Stelle9 DF 30s Spot 3 alpha 1 deltaE 15eV;45;661;35,70526441;23,8523718;1,496927212;1668,087746;782,5128593;14,8725;2,175790381;4;8;Otsu;3;255;0;05.04.2023
190C-2500h;Sample2;Stelle9 DF 30s Spot 3 alpha 1 deltaE 15eV;46;1353;46,76850076;37,43879464;1,249198891;1712,039172;1665,053215;30,4425;3,112900369;4;8;Otsu;3;255;0;05.04.2023
190C-2500h;Sample2;Stelle9 DF 30s Spot 3 alpha 1 deltaE 15eV;47;6735;178,0105341;51,58318273;3,45094127;1843,885226;209,0558278;151,5375;6,945205856;4;8;Otsu;3;255;0;05.04.2023
190C-2500h;Sample2;Stelle9 DF 30s Spot 3 alpha 1 deltaE 15eV;48;112;20,47371633;7,214490855;2,837860182;1833,044643;873,8303571;2,52;0,895623198;4;8;Otsu;3;255;0;05.04.2023
190C-2500h;Sample2;Stelle9 DF 30s Spot 3 alpha 1 deltaE 15eV;49;1171;41,36594413;37,04793101;1,116552072;1865,920581;418,9965841;26,3475;2,895974745;4;8;Otsu;3;255;0;05.04.2023
190C-2500h;Sample2;Stelle9 DF 30s Spot 3 alpha 1 deltaE 15eV;50;1420;53,09742909;34,49504518;1,539276984;1863,364789;1099,957746;31,95;3,189043879;4;8;Otsu;3;255;0;05.04.2023
190C-2500h;Sample2;Stelle9 DF 30s Spot 3 alpha 1 deltaE 15eV;51;105;15,20033042;8,872680968;1,713160935;1875,333333;1777,180952;2,3625;0,867183433;4;8;Otsu;3;255;0;05.04.2023
190C-2500h;Sample2;Stelle9 DF 30s Spot 3 alpha 1 deltaE 15eV;52;175;29,39868068;7,778061705;3,779692395;1882,205714;902,5942857;3,9375;1,119528998;4;8;Otsu;3;255;0;05.04.2023
190C-2500h;Sample2;Stelle9 DF 30s Spot 3 alpha 1 deltaE 15eV;53;3564;154,9209347;31,56309408;4,908293665;1917,37991;322,8089226;80,19;5,05225393;4;8;Otsu;3;255;0;05.04.2023
190C-2500h;Sample2;Stelle9 DF 30s Spot 3 alpha 1 deltaE 15eV;54;166;16,21788472;13,28782231;1,220507344;1893,975904;1785,271084;3,735;1,090361144;4;8;Otsu;3;255;0;05.04.2023
190C-2500h;Sample2;Stelle9 DF 30s Spot 3 alpha 1 deltaE 15eV;55;119;14,47044871;10,56154158;1,37010763;1962,252101;1361,663866;2,6775;0,923187262;4;8;Otsu;3;255;0;05.04.2023
190C-2500h;Sample2;Stelle10 DF 30s Spot 3 alpha 1 deltaE 15eV;1;1031;47,67108095;28,59525854;1,667097393;67,04461688;1145,585839;23,1975;2,717350471;4;8;Otsu;3;255;0;05.04.2023
190C-2500h;Sample2;Stelle10 DF 30s Spot 3 alpha 1 deltaE 15eV;2;3994;98,89418616;52,89339436;1,869688783;113,1910366;1021,576865;89,865;5,348356563;4;8;Otsu;3;255;0;05.04.2023
190C-2500h;Sample2;Stelle10 DF 30s Spot 3 alpha 1 deltaE 15eV;3;2090;79,45522597;35,29653317;2,251077339;206,3133971;1860,069856;47,025;3,868917471;4;8;Otsu;3;255;0;05.04.2023
190C-2500h;Sample2;Stelle10 DF 30s Spot 3 alpha 1 deltaE 15eV;4;285;24,17249571;17,25607076;1,400811114;194,3614035;845,2561404;6,4125;1,42869246;4;8;Otsu;3;255;0;05.04.2023
190C-2500h;Sample2;Stelle10 DF 30s Spot 3 alpha 1 deltaE 15eV;5;308;30,45417326;13,19983677;2,307162868;247,3279221;668,3084416;6,93;1,485223051;4;8;Otsu;3;255;0;05.04.2023
190C-2500h;Sample2;Stelle10 DF 30s Spot 3 alpha 1 deltaE 15eV;6;1556;61,11622647;33,89610798;1,803045544;328,7467866;519,190874;35,01;3,338267382;4;8;Otsu;3;255;0;05.04.2023
190C-2500h;Sample2;Stelle10 DF 30s Spot 3 alpha 1 deltaE 15eV;7;1305;43,81051567;38,37886003;1,141527279;416,6773946;1335,945594;29,3625;3,057184004;4;8;Otsu;3;255;0;05.04.2023
190C-2500h;Sample2;Stelle10 DF 30s Spot 3 alpha 1 deltaE 15eV;8;1898;53,36494928;45,79753149;1,165236369;468,6443625;1462,661222;42,705;3,686926049;4;8;Otsu;3;255;0;05.04.2023
190C-2500h;Sample2;Stelle10 DF 30s Spot 3 alpha 1 deltaE 15eV;9;21687;251,9446056;141,5280956;1,780173785;572,2128464;549,8944068;487,9575;12,46281254;4;8;Otsu;3;255;0;05.04.2023
190C-2500h;Sample2;Stelle10 DF 30s Spot 3 alpha 1 deltaE 15eV;10;2450;85,43394965;39,40131527;2,168301973;501,4710204;1400,822449;55,125;4,188893944;4;8;Otsu;3;255;0;05.04.2023
190C-2500h;Sample2;Stelle10 DF 30s Spot 3 alpha 1 deltaE 15eV;11;403;27,84409293;18,92812756;1,471043178;537,1191067;1445,707196;9,0675;1,698904027;4;8;Otsu;3;255;0;05.04.2023
190C-2500h;Sample2;Stelle10 DF 30s Spot 3 alpha 1 deltaE 15eV;12;1597;71,40517544;28,75963637;2,482826087;556,6793989;687,2053851;35,9325;3,381962446;4;8;Otsu;3;255;0;05.04.2023
190C-2500h;Sample2;Stelle10 DF 30s Spot 3 alpha 1 deltaE 15eV;13;2659;65,15637668;53,09011878;1,227278789;591,2681459;908,6261753;59,8275;4,363907047;4;8;Otsu;3;255;0;05.04.2023
190C-2500h;Sample2;Stelle10 DF 30s Spot 3 alpha 1 deltaE 15eV;14;156;26,02182777;7,88743429;3,299149864;588,4038462;1601,923077;3,51;1,057008846;4;8;Otsu;3;255;0;05.04.2023
190C-2500h;Sample2;Stelle10 DF 30s Spot 3 alpha 1 deltaE 15eV;15;141;27,51163179;6,714661312;4,097247875;686,5744681;1656,879433;3,1725;1,004907018;4;8;Otsu;3;255;0;05.04.2023
190C-2500h;Sample2;Stelle10 DF 30s Spot 3 alpha 1 deltaE 15eV;16;1530;45,86657926;44,96647051;1,020017332;703,5013072;1922,446405;34,425;3,310259481;4;8;Otsu;3;255;0;05.04.2023
190C-2500h;Sample2;Stelle10 DF 30s Spot 3 alpha 1 deltaE 15eV;17;130;14,79332116;11,22890467;1,317432251;770,4923077;686,3153846;2,925;0,964912647;4;8;Otsu;3;255;0;05.04.2023
190C-2500h;Sample2;Stelle10 DF 30s Spot 3 alpha 1 deltaE 15eV;18;11480;132,5638109;124,4822764;1,064921166;836,4241289;920,1483449;258,3;9,067493788;4;8;Otsu;3;255;0;05.04.2023
190C-2500h;Sample2;Stelle10 DF 30s Spot 3 alpha 1 deltaE 15eV;19;2682;129,5183549;27,45429027;4,717599824;847,6752424;1752,819165;60,345;4,38274002;4;8;Otsu;3;255;0;05.04.2023
190C-2500h;Sample2;Stelle10 DF 30s Spot 3 alpha 1 deltaE 15eV;20;3950;157,3285431;33,1454025;4,746617366;865,1291139;422,7513924;88,875;5,318814824;4;8;Otsu;3;255;0;05.04.2023
190C-2500h;Sample2;Stelle10 DF 30s Spot 3 alpha 1 deltaE 15eV;21;11510;189,3157734;82,98067987;2,28144399;895,4110339;794,8141616;258,975;9,079333829;4;8;Otsu;3;255;0;05.04.2023
190C-2500h;Sample2;Stelle10 DF 30s Spot 3 alpha 1 deltaE 15eV;22;1119;52,82703073;27,34952849;1,931551791;861,8614835;1003,542449;25,1775;2,83094457;4;8;Otsu;3;255;0;05.04.2023
190C-2500h;Sample2;Stelle10 DF 30s Spot 3 alpha 1 deltaE 15eV;23;7187;110,8803122;84,37178618;1,314187091;910,158898;576,8561291;161,7075;7,174475306;4;8;Otsu;3;255;0;05.04.2023
190C-2500h;Sample2;Stelle10 DF 30s Spot 3 alpha 1 deltaE 15eV;24;157;19,66789784;10,56087231;1,862336487;921,3503185;1963,426752;3,5325;1,060391283;4;8;Otsu;3;255;0;05.04.2023
190C-2500h;Sample2;Stelle10 DF 30s Spot 3 alpha 1 deltaE 15eV;25;3495;265,7456464;20,6559109;12,86535596;1093,302146;1328,922175;78,6375;5,003108401;4;8;Otsu;3;255;0;05.04.2023
190C-2500h;Sample2;Stelle10 DF 30s Spot 3 alpha 1 deltaE 15eV;26;361;27,15422266;17,54482184;1,547705808;1019,268698;1642,33795;8,1225;1,607940313;4;8;Otsu;3;255;0;05.04.2023
190C-2500h;Sample2;Stelle10 DF 30s Spot 3 alpha 1 deltaE 15eV;27;4383;78,51750303;73,21408013;1,072437199;1056,888889;1617,73922;98,6175;5,602760498;4;8;Otsu;3;255;0;05.04.2023
190C-2500h;Sample2;Stelle10 DF 30s Spot 3 alpha 1 deltaE 15eV;28;189;26,72954348;9,255489639;2,887966442;1032,708995;1365,619048;4,2525;1,163448663;4;8;Otsu;3;255;0;05.04.2023
190C-2500h;Sample2;Stelle10 DF 30s Spot 3 alpha 1 deltaE 15eV;29;2055;112,7245051;24,02829164;4,691324161;1103,027251;1750,235036;46,2375;3,836385455;4;8;Otsu;3;255;0;05.04.2023
190C-2500h;Sample2;Stelle10 DF 30s Spot 3 alpha 1 deltaE 15eV;30;555;30,66161386;23,26310617;1,318036105;1099,718919;343,5117117;12,4875;1,993713797;4;8;Otsu;3;255;0;05.04.2023
190C-2500h;Sample2;Stelle10 DF 30s Spot 3 alpha 1 deltaE 15eV;31;103;15,46543369;8,508395813;1,817667399;1130,990291;549,9514563;2,3175;0,858884836;4;8;Otsu;3;255;0;05.04.2023
190C-2500h;Sample2;Stelle10 DF 30s Spot 3 alpha 1 deltaE 15eV;32;2956;79,97872545;49,84565645;1,604527478;1166,878552;1793,387686;66,51;4,601172734;4;8;Otsu;3;255;0;05.04.2023
190C-2500h;Sample2;Stelle10 DF 30s Spot 3 alpha 1 deltaE 15eV;33;1409;51,59782809;39,66160448;1,300951607;1158,469837;1423,58907;31,7025;3,176667935;4;8;Otsu;3;255;0;05.04.2023
190C-2500h;Sample2;Stelle10 DF 30s Spot 3 alpha 1 deltaE 15eV;34;1854;71,37073825;33,34224094;2,140550132;1175,431499;479,083603;41,715;3,64393975;4;8;Otsu;3;255;0;05.04.2023
190C-2500h;Sample2;Stelle10 DF 30s Spot 3 alpha 1 deltaE 15eV;35;1088;41,8891102;34,54356324;1,212645896;1166,377757;1657,331801;24,48;2,791455895;4;8;Otsu;3;255;0;05.04.2023
190C-2500h;Sample2;Stelle10 DF 30s Spot 3 alpha 1 deltaE 15eV;36;3043;228,4374946;18,87347022;12,10362969;1254,784423;614,6618469;68,4675;4,668391814;4;8;Otsu;3;255;0;05.04.2023
190C-2500h;Sample2;Stelle10 DF 30s Spot 3 alpha 1 deltaE 15eV;37;2471;59,55219326;53,51447254;1,112824072;1195,471874;936,4840146;55,5975;4,206808041;4;8;Otsu;3;255;0;05.04.2023
190C-2500h;Sample2;Stelle10 DF 30s Spot 3 alpha 1 deltaE 15eV;38;1002;45,87710484;28,08594568;1,633454161;1246,871257;239,2145709;22,545;2,678861024;4;8;Otsu;3;255;0;05.04.2023
190C-2500h;Sample2;Stelle10 DF 30s Spot 3 alpha 1 deltaE 15eV;39;19206;582,2150241;60,49008266;9,624966581;1454,636936;1536,711861;432,135;11,7282924;4;8;Otsu;3;255;0;05.04.2023
190C-2500h;Sample2;Stelle10 DF 30s Spot 3 alpha 1 deltaE 15eV;40;1288;45,15092575;36,64487912;1,232121018;1287,274845;819,6413043;28,98;3,037206035;4;8;Otsu;3;255;0;05.04.2023
190C-2500h;Sample2;Stelle10 DF 30s Spot 3 alpha 1 deltaE 15eV;41;11821;286,5853569;54,01993361;5,305177881;1429,956433;1068,671348;265,9725;9,201177979;4;8;Otsu;3;255;0;05.04.2023
190C-2500h;Sample2;Stelle10 DF 30s Spot 3 alpha 1 deltaE 15eV;42;4632;86,89719598;69,0565071;1,258349135;1406,22323;329,4056563;104,22;5,759709744;4;8;Otsu;3;255;0;05.04.2023
190C-2500h;Sample2;Stelle10 DF 30s Spot 3 alpha 1 deltaE 15eV;43;264;20,3933365;16,64236601;1,225386852;1410,94697;704,875;5,94;1,375049353;4;8;Otsu;3;255;0;05.04.2023
190C-2500h;Sample2;Stelle10 DF 30s Spot 3 alpha 1 deltaE 15eV;44;932;39,30676391;30,34024105;1,295532354;1420,695279;1008,26824;20,97;2,583594069;4;8;Otsu;3;255;0;05.04.2023
190C-2500h;Sample2;Stelle10 DF 30s Spot 3 alpha 1 deltaE 15eV;45;1772;186,8241494;14,28018161;13,08275725;1510,968962;759,9311512;39,87;3,56244511;4;8;Otsu;3;255;0;05.04.2023
190C-2500h;Sample2;Stelle10 DF 30s Spot 3 alpha 1 deltaE 15eV;46;715;39,20249449;23,48049545;1,669576972;1466,026573;1324,555245;16,0875;2,262920744;4;8;Otsu;3;255;0;05.04.2023
190C-2500h;Sample2;Stelle10 DF 30s Spot 3 alpha 1 deltaE 15eV;47;153;18,13911145;10,7838115;1,682068669;1543,882353;1854,27451;3,4425;1,046795961;4;8;Otsu;3;255;0;05.04.2023
190C-2500h;Sample2;Stelle10 DF 30s Spot 3 alpha 1 deltaE 15eV;48;536;68,35192197;12,95854444;5,27466046;1558,783582;1838,850746;12,06;1,95928998;4;8;Otsu;3;255;0;05.04.2023
190C-2500h;Sample2;Stelle10 DF 30s Spot 3 alpha 1 deltaE 15eV;49;134;19,23983696;8,930075588;2,15449878;1585,641791;1862,074627;3,015;0,97964499;4;8;Otsu;3;255;0;05.04.2023
190C-2500h;Sample2;Stelle10 DF 30s Spot 3 alpha 1 deltaE 15eV;50;1195;47,41958777;32,27575105;1,469201683;1606,520502;923,9188285;26,8875;2,925501165;4;8;Otsu;3;255;0;05.04.2023
190C-2500h;Sample2;Stelle10 DF 30s Spot 3 alpha 1 deltaE 15eV;51;808;40,9714872;25,66419265;1,596445591;1623,241337;1844,075495;18,18;2,405592179;4;8;Otsu;3;255;0;05.04.2023
190C-2500h;Sample2;Stelle10 DF 30s Spot 3 alpha 1 deltaE 15eV;52;5522;113,8789162;62,88219381;1,810988282;1659,596523;780,5228178;124,245;6,288752802;4;8;Otsu;3;255;0;05.04.2023
190C-2500h;Sample2;Stelle10 DF 30s Spot 3 alpha 1 deltaE 15eV;53;286;20,24410788;18,16710943;1,114327404;1633,13986;1901,653846;6,435;1,431196743;4;8;Otsu;3;255;0;05.04.2023
190C-2500h;Sample2;Stelle10 DF 30s Spot 3 alpha 1 deltaE 15eV;54;4689;97,67930232;61,62454957;1,585071258;1674,575389;1255,681595;105,5025;5,795040014;4;8;Otsu;3;255;0;05.04.2023
190C-2500h;Sample2;Stelle10 DF 30s Spot 3 alpha 1 deltaE 15eV;55;694;61,29058198;16,43537559;3,729186573;1662,602305;968,6916427;15,615;2,229441381;4;8;Otsu;3;255;0;05.04.2023
190C-2500h;Sample2;Stelle10 DF 30s Spot 3 alpha 1 deltaE 15eV;56;101;14,04381639;9,231913953;1,521224793;1654,960396;837,6435644;2,2725;0,850505271;4;8;Otsu;3;255;0;05.04.2023
190C-2500h;Sample2;Stelle10 DF 30s Spot 3 alpha 1 deltaE 15eV;57;2383;56,95155287;53,61702009;1,062191684;1713,166177;1118,393621;53,6175;4,131220198;4;8;Otsu;3;255;0;05.04.2023
190C-2500h;Sample2;Stelle10 DF 30s Spot 3 alpha 1 deltaE 15eV;58;2778;67,28478659;52,67363919;1,277390126;1730,062635;1563,323614;62,505;4,460488699;4;8;Otsu;3;255;0;05.04.2023
190C-2500h;Sample2;Stelle10 DF 30s Spot 3 alpha 1 deltaE 15eV;59;4348;141,3640139;43,26424648;3,267455819;1761,106026;1704,00966;97,83;5,580345524;4;8;Otsu;3;255;0;05.04.2023
190C-2500h;Sample2;Stelle10 DF 30s Spot 3 alpha 1 deltaE 15eV;60;651;42,07212109;19,86628744;2,117764641;1811,113671;283,6605223;14,6475;2,159269334;4;8;Otsu;3;255;0;05.04.2023
190C-2500h;Sample2;Stelle10 DF 30s Spot 3 alpha 1 deltaE 15eV;61;381;37,59300011;13,5837412;2,76749973;1852,283465;1421,293963;8,5725;1,6518812;4;8;Otsu;3;255;0;05.04.2023
190C-2500h;Sample2;Stelle10 DF 30s Spot 3 alpha 1 deltaE 15eV;62;640;35,39029303;23,57718482;1,50103981;1922,210938;757,8796875;14,4;2,140948939;4;8;Otsu;3;255;0;05.04.2023
190C-2500h;Sample2;Stelle11 DF 30s Spot 3 alpha 1 deltaE 15eV;1;909;45,77823217;25,83230439;1,772131184;29,45874587;673,8932893;20,4525;2,551515814;4;8;Otsu;3;255;0;05.04.2023
190C-2500h;Sample2;Stelle11 DF 30s Spot 3 alpha 1 deltaE 15eV;2;544;41,59329936;17,16316783;2,42340457;29,52022059;741,2150735;12,24;1,973857393;4;8;Otsu;3;255;0;05.04.2023
190C-2500h;Sample2;Stelle11 DF 30s Spot 3 alpha 1 deltaE 15eV;3;11696;484,4873058;43,95642401;11,02199091;210,5538646;557,2376881;263,16;9,152400212;4;8;Otsu;3;255;0;05.04.2023
190C-2500h;Sample2;Stelle11 DF 30s Spot 3 alpha 1 deltaE 15eV;4;5090;94,13603138;70,25990744;1,339825724;67,43398821;1025,724754;114,525;6,037751213;4;8;Otsu;3;255;0;05.04.2023
190C-2500h;Sample2;Stelle11 DF 30s Spot 3 alpha 1 deltaE 15eV;5;3503;95,2404555;56,15043959;1,696165804;92,03882387;1200,972024;78,8175;5,008831147;4;8;Otsu;3;255;0;05.04.2023
190C-2500h;Sample2;Stelle11 DF 30s Spot 3 alpha 1 deltaE 15eV;6;3164;134,3700864;32,46114461;4,139413075;105,5142225;1504,886852;71,19;4,760302595;4;8;Otsu;3;255;0;05.04.2023
190C-2500h;Sample2;Stelle11 DF 30s Spot 3 alpha 1 deltaE 15eV;7;141;23,27673507;7,829360173;2,973006039;74,72340426;513,2836879;3,1725;1,004907018;4;8;Otsu;3;255;0;05.04.2023
190C-2500h;Sample2;Stelle11 DF 30s Spot 3 alpha 1 deltaE 15eV;8;7411;185,6822328;55,18356646;3,364810299;170,5205775;1583,285387;166,7475;7,285422276;4;8;Otsu;3;255;0;05.04.2023
190C-2500h;Sample2;Stelle11 DF 30s Spot 3 alpha 1 deltaE 15eV;9;2753;78,22403717;47,76743021;1,637601957;132,6828914;897,0602979;61,9425;4,440372746;4;8;Otsu;3;255;0;05.04.2023
190C-2500h;Sample2;Stelle11 DF 30s Spot 3 alpha 1 deltaE 15eV;10;8553;127,3765679;93,52025906;1,362021119;250,1081492;1270,301064;192,4425;7,826643615;4;8;Otsu;3;255;0;05.04.2023
190C-2500h;Sample2;Stelle11 DF 30s Spot 3 alpha 1 deltaE 15eV;11;190;33,7656832;7,625447314;4,428026555;210,6578947;1555,110526;4,275;1,166522509;4;8;Otsu;3;255;0;05.04.2023
190C-2500h;Sample2;Stelle11 DF 30s Spot 3 alpha 1 deltaE 15eV;12;126;13,9531842;11,61377748;1,201433747;241,531746;1389;2,835;0,949951855;4;8;Otsu;3;255;0;05.04.2023
190C-2500h;Sample2;Stelle11 DF 30s Spot 3 alpha 1 deltaE 15eV;13;6270;115,5284875;69,83523543;1,654300825;293,8859649;755,8478469;141,075;6,70116163;4;8;Otsu;3;255;0;05.04.2023
190C-2500h;Sample2;Stelle11 DF 30s Spot 3 alpha 1 deltaE 15eV;14;15828;468,2417594;127,0094028;3,686670036;535,3692823;687,2210639;356,13;10,64705122;4;8;Otsu;3;255;0;05.04.2023
190C-2500h;Sample2;Stelle11 DF 30s Spot 3 alpha 1 deltaE 15eV;15;7402;120,1880095;80,78779543;1,487700077;363,0534991;943,2262902;166,545;7,280997184;4;8;Otsu;3;255;0;05.04.2023
190C-2500h;Sample2;Stelle11 DF 30s Spot 3 alpha 1 deltaE 15eV;16;108;17,48105821;9,001812675;1,941948676;325,3055556;1246,453704;2,43;0,879484521;4;8;Otsu;3;255;0;05.04.2023
190C-2500h;Sample2;Stelle11 DF 30s Spot 3 alpha 1 deltaE 15eV;17;2669;129,0550404;31,19676198;4,136808829;417,4140127;1674,181716;60,0525;4,372105264;4;8;Otsu;3;255;0;05.04.2023
190C-2500h;Sample2;Stelle11 DF 30s Spot 3 alpha 1 deltaE 15eV;18;448;25,43999516;22,76171761;1,117665881;404,7723214;274,8013393;10,08;1,791246396;4;8;Otsu;3;255;0;05.04.2023
190C-2500h;Sample2;Stelle11 DF 30s Spot 3 alpha 1 deltaE 15eV;19;1156;66,26501497;26,64060165;2,487369311;430,8728374;1732,888408;26,01;2,877366876;4;8;Otsu;3;255;0;05.04.2023
190C-2500h;Sample2;Stelle11 DF 30s Spot 3 alpha 1 deltaE 15eV;20;500;29,85494419;21,95003643;1,360131874;421,128;244,748;11,25;1,892349392;4;8;Otsu;3;255;0;05.04.2023
190C-2500h;Sample2;Stelle11 DF 30s Spot 3 alpha 1 deltaE 15eV;21;2150;76,87662548;36,01290333;2,134696688;445,1288372;1209,426512;48,375;3,924059218;4;8;Otsu;3;255;0;05.04.2023
190C-2500h;Sample2;Stelle11 DF 30s Spot 3 alpha 1 deltaE 15eV;22;145;31,31002666;6,862325059;4,562597427;485,4275862;735,2827586;3,2625;1,019061335;4;8;Otsu;3;255;0;05.04.2023
190C-2500h;Sample2;Stelle11 DF 30s Spot 3 alpha 1 deltaE 15eV;23;165;18,91927274;11,44885855;1,652502968;517,3757576;1769,266667;3,7125;1,087071963;4;8;Otsu;3;255;0;05.04.2023
190C-2500h;Sample2;Stelle11 DF 30s Spot 3 alpha 1 deltaE 15eV;24;1475;58,51985167;32,29941531;1,81179291;541,7030508;1469,578305;33,1875;3,250216815;4;8;Otsu;3;255;0;05.04.2023
190C-2500h;Sample2;Stelle11 DF 30s Spot 3 alpha 1 deltaE 15eV;25;2148;64,06937985;46,81856807;1,368460901;555,5577281;840,6345438;48,33;3,922233649;4;8;Otsu;3;255;0;05.04.2023
190C-2500h;Sample2;Stelle11 DF 30s Spot 3 alpha 1 deltaE 15eV;26;479;36,28256837;17,0219164;2,131520771;543,5448852;469,8413361;10,7775;1,852183792;4;8;Otsu;3;255;0;05.04.2023
190C-2500h;Sample2;Stelle11 DF 30s Spot 3 alpha 1 deltaE 15eV;27;102;13,55532793;9,632586659;1,407236541;536,5294118;403,4901961;2,295;0,854705323;4;8;Otsu;3;255;0;05.04.2023
190C-2500h;Sample2;Stelle11 DF 30s Spot 3 alpha 1 deltaE 15eV;28;4391;82,0520774;68,6074396;1,195964722;579,4932817;337,1400592;98,7975;5,607871341;4;8;Otsu;3;255;0;05.04.2023
190C-2500h;Sample2;Stelle11 DF 30s Spot 3 alpha 1 deltaE 15eV;29;890;66,71724828;19,88342075;3,355421037;577,7224719;1803,491011;20,025;2,524708987;4;8;Otsu;3;255;0;05.04.2023
190C-2500h;Sample2;Stelle11 DF 30s Spot 3 alpha 1 deltaE 15eV;30;289;34,06331968;11,21389683;3,037598811;564,0311419;570,1211073;6,5025;1,438683438;4;8;Otsu;3;255;0;05.04.2023
190C-2500h;Sample2;Stelle11 DF 30s Spot 3 alpha 1 deltaE 15eV;31;948;59,55731011;21,04978043;2,829355408;583,0590717;1781,049578;21,33;2,605676471;4;8;Otsu;3;255;0;05.04.2023
190C-2500h;Sample2;Stelle11 DF 30s Spot 3 alpha 1 deltaE 15eV;32;825;55,88482965;24,37627074;2,29259144;592,8472727;1557,876364;18,5625;2,430766805;4;8;Otsu;3;255;0;05.04.2023
190C-2500h;Sample2;Stelle11 DF 30s Spot 3 alpha 1 deltaE 15eV;33;3261;80,23440121;59,72873102;1,343313341;637,5160994;1490,627722;73,3725;4,832720986;4;8;Otsu;3;255;0;05.04.2023
190C-2500h;Sample2;Stelle11 DF 30s Spot 3 alpha 1 deltaE 15eV;34;526;33,25415073;20,73156877;1,604034461;650,1996198;1800,446768;11,835;1,94092697;4;8;Otsu;3;255;0;05.04.2023
190C-2500h;Sample2;Stelle11 DF 30s Spot 3 alpha 1 deltaE 15eV;35;822;43,02814459;27,83320387;1,545928553;669,053528;1220,198297;18,495;2,426343204;4;8;Otsu;3;255;0;05.04.2023
190C-2500h;Sample2;Stelle11 DF 30s Spot 3 alpha 1 deltaE 15eV;36;2865;70,83670972;59,2202982;1,196155911;693,6945899;1786,577312;64,4625;4,529795916;4;8;Otsu;3;255;0;05.04.2023
190C-2500h;Sample2;Stelle11 DF 30s Spot 3 alpha 1 deltaE 15eV;37;123;13,33605369;11,85263913;1,12515479;667,9186992;1882,089431;2,7675;0,938574776;4;8;Otsu;3;255;0;05.04.2023
190C-2500h;Sample2;Stelle11 DF 30s Spot 3 alpha 1 deltaE 15eV;38;1495;58,51262941;34,17685999;1,712053987;687,9665552;279,735786;33,6375;3,27217799;4;8;Otsu;3;255;0;05.04.2023
190C-2500h;Sample2;Stelle11 DF 30s Spot 3 alpha 1 deltaE 15eV;39;1958;68,6102436;36,81836569;1,863478792;696,5459653;425,1215526;44,055;3,744748594;4;8;Otsu;3;255;0;05.04.2023
190C-2500h;Sample2;Stelle11 DF 30s Spot 3 alpha 1 deltaE 15eV;40;626;35,22945255;26,41281562;1,333801479;687,2092652;636,1645367;14,085;2,117402831;4;8;Otsu;3;255;0;05.04.2023
190C-2500h;Sample2;Stelle11 DF 30s Spot 3 alpha 1 deltaE 15eV;41;19661;333,6232374;86,4072356;3,861056717;764,6758558;427,0351457;442,3725;11,86640384;4;8;Otsu;3;255;0;05.04.2023
190C-2500h;Sample2;Stelle11 DF 30s Spot 3 alpha 1 deltaE 15eV;42;4712;92,92191332;72,65145299;1,279009703;750,395798;1231,29393;106,02;5,809235245;4;8;Otsu;3;255;0;05.04.2023
190C-2500h;Sample2;Stelle11 DF 30s Spot 3 alpha 1 deltaE 15eV;43;21247;344,0971195;231,5588946;1,4860026;970,2870523;801,6230056;478,0575;12,33573785;4;8;Otsu;3;255;0;05.04.2023
190C-2500h;Sample2;Stelle11 DF 30s Spot 3 alpha 1 deltaE 15eV;44;6662;207,8250725;48,64343314;4,272417861;872,7976584;1985,61483;149,895;6,907464107;4;8;Otsu;3;255;0;05.04.2023
190C-2500h;Sample2;Stelle11 DF 30s Spot 3 alpha 1 deltaE 15eV;45;405;40,29521411;13,02018398;3,094826784;792,0617284;1300,330864;9,1125;1,703114452;4;8;Otsu;3;255;0;05.04.2023
190C-2500h;Sample2;Stelle11 DF 30s Spot 3 alpha 1 deltaE 15eV;46;838;58,31458389;19,03248637;3,063949856;831,7923628;910,0835322;18,855;2,449843445;4;8;Otsu;3;255;0;05.04.2023
190C-2500h;Sample2;Stelle11 DF 30s Spot 3 alpha 1 deltaE 15eV;47;1002;49,18208098;26,39090414;1,863599698;842,5239521;1723,051896;22,545;2,678861024;4;8;Otsu;3;255;0;05.04.2023
190C-2500h;Sample2;Stelle11 DF 30s Spot 3 alpha 1 deltaE 15eV;48;7982;136,3599725;92,64769836;1,471811766;909,9792032;555,8517915;179,595;7,560877198;4;8;Otsu;3;255;0;05.04.2023
190C-2500h;Sample2;Stelle11 DF 30s Spot 3 alpha 1 deltaE 15eV;49;4025;206,23368;29,89313064;6,899032506;979,0126708;480,4429814;90,5625;5,369072459;4;8;Otsu;3;255;0;05.04.2023
190C-2500h;Sample2;Stelle11 DF 30s Spot 3 alpha 1 deltaE 15eV;50;467;26,41769077;23,0402537;1,146588536;911,385439;959,0342612;10,5075;1,828836004;4;8;Otsu;3;255;0;05.04.2023
190C-2500h;Sample2;Stelle11 DF 30s Spot 3 alpha 1 deltaE 15eV;51;263;23,25370613;15,41420259;1,508589627;941,8174905;610,1787072;5,9175;1,372442622;4;8;Otsu;3;255;0;05.04.2023
190C-2500h;Sample2;Stelle11 DF 30s Spot 3 alpha 1 deltaE 15eV;52;1120;43,01783899;33,32626926;1,290808721;953,1714286;1668,392857;25,2;2,832209232;4;8;Otsu;3;255;0;05.04.2023
190C-2500h;Sample2;Stelle11 DF 30s Spot 3 alpha 1 deltaE 15eV;53;450;29,04239009;21,15548466;1,372806653;958,0977778;1383,702222;10,125;1,795240262;4;8;Otsu;3;255;0;05.04.2023
190C-2500h;Sample2;Stelle11 DF 30s Spot 3 alpha 1 deltaE 15eV;54;5326;94,48291524;73,19485346;1,290840965;1021,49249;587,8263237;119,835;6,176136755;4;8;Otsu;3;255;0;05.04.2023
190C-2500h;Sample2;Stelle11 DF 30s Spot 3 alpha 1 deltaE 15eV;55;148;24,40156139;7,894429643;3,090984719;999,9662162;2007,175676;3,33;1,029549378;4;8;Otsu;3;255;0;05.04.2023
190C-2500h;Sample2;Stelle11 DF 30s Spot 3 alpha 1 deltaE 15eV;56;1380;54,51362313;32,73592698;1,665253688;1041,302899;1142,597826;31,05;3,143806923;4;8;Otsu;3;255;0;05.04.2023
190C-2500h;Sample2;Stelle11 DF 30s Spot 3 alpha 1 deltaE 15eV;57;744;39,71277321;24,50698795;1,620467325;1085,802419;659,9623656;16,74;2,308356016;4;8;Otsu;3;255;0;05.04.2023
190C-2500h;Sample2;Stelle11 DF 30s Spot 3 alpha 1 deltaE 15eV;58;7089;167,1862383;80,11103384;2,086931478;1134,452532;595,8793906;159,5025;7,125392805;4;8;Otsu;3;255;0;05.04.2023
190C-2500h;Sample2;Stelle11 DF 30s Spot 3 alpha 1 deltaE 15eV;59;2671;78,03890916;46,14230191;1,69126606;1124,11082;1796,241108;60,0975;4,373743063;4;8;Otsu;3;255;0;05.04.2023
190C-2500h;Sample2;Stelle11 DF 30s Spot 3 alpha 1 deltaE 15eV;60;262;36,09116642;9,828412138;3,672125864;1133,790076;899,7099237;5,895;1,369830931;4;8;Otsu;3;255;0;05.04.2023
190C-2500h;Sample2;Stelle11 DF 30s Spot 3 alpha 1 deltaE 15eV;61;178;23,31959142;10,08233817;2,312915023;1131,219101;802,6123596;4,005;1,129084184;4;8;Otsu;3;255;0;05.04.2023
190C-2500h;Sample2;Stelle11 DF 30s Spot 3 alpha 1 deltaE 15eV;62;208;20,16697352;13,76509064;1,465081055;1146,451923;108,1009615;4,68;1,220528684;4;8;Otsu;3;255;0;05.04.2023
190C-2500h;Sample2;Stelle11 DF 30s Spot 3 alpha 1 deltaE 15eV;63;3736;94,5716505;61,02514788;1,54971604;1187,857602;81,9874197;84,06;5,17272936;4;8;Otsu;3;255;0;05.04.2023
190C-2500h;Sample2;Stelle11 DF 30s Spot 3 alpha 1 deltaE 15eV;64;129;15,39858732;10,9488556;1,406410668;1156,503876;821,4573643;2,9025;0,96119428;4;8;Otsu;3;255;0;05.04.2023
190C-2500h;Sample2;Stelle11 DF 30s Spot 3 alpha 1 deltaE 15eV;65;4809;95,57840655;65,94827581;1,449293486;1217,897692;1608,380329;108,2025;5,868724347;4;8;Otsu;3;255;0;05.04.2023
190C-2500h;Sample2;Stelle11 DF 30s Spot 3 alpha 1 deltaE 15eV;66;338;21,61748538;20,00168845;1,080783027;1197,497041;1791,991124;7,605;1,555874894;4;8;Otsu;3;255;0;05.04.2023
190C-2500h;Sample2;Stelle11 DF 30s Spot 3 alpha 1 deltaE 15eV;67;3935;81,04198461;62,30101668;1,300813196;1231,266582;1118,236086;88,5375;5,308706203;4;8;Otsu;3;255;0;05.04.2023
190C-2500h;Sample2;Stelle11 DF 30s Spot 3 alpha 1 deltaE 15eV;68;284;26,97892705;15,48178927;1,742623323;1245,397887;1822,014085;6,39;1,426183779;4;8;Otsu;3;255;0;05.04.2023
190C-2500h;Sample2;Stelle11 DF 30s Spot 3 alpha 1 deltaE 15eV;69;392;52,27476156;11,29670974;4,62743248;1263,808673;1681,053571;8,82;1,675557578;4;8;Otsu;3;255;0;05.04.2023
190C-2500h;Sample2;Stelle11 DF 30s Spot 3 alpha 1 deltaE 15eV;70;399;46,94187172;11,53823323;4,068376048;1277,446115;1900,56391;8,9775;1,690451716;4;8;Otsu;3;255;0;05.04.2023
190C-2500h;Sample2;Stelle11 DF 30s Spot 3 alpha 1 deltaE 15eV;71;2529;115,1189591;36,69732074;3,136985394;1353,815342;1379,712139;56,9025;4,255893361;4;8;Otsu;3;255;0;05.04.2023
190C-2500h;Sample2;Stelle11 DF 30s Spot 3 alpha 1 deltaE 15eV;72;5332;88,25309447;77,68431967;1,136047723;1366,48931;770,1339085;119,97;6,179614636;4;8;Otsu;3;255;0;05.04.2023
190C-2500h;Sample2;Stelle11 DF 30s Spot 3 alpha 1 deltaE 15eV;73;150;17,56862682;11,01800024;1,594538613;1351,046667;27,11333333;3,375;1,036482448;4;8;Otsu;3;255;0;05.04.2023
190C-2500h;Sample2;Stelle11 DF 30s Spot 3 alpha 1 deltaE 15eV;74;9942;486,1919857;31,35675548;15,50517515;1541,2587;800,3297123;223,695;8,438265816;4;8;Otsu;3;255;0;05.04.2023
190C-2500h;Sample2;Stelle11 DF 30s Spot 3 alpha 1 deltaE 15eV;75;966;52,19154729;24,16493803;2,159804723;1368,81677;1066,793996;21,735;2,630297583;4;8;Otsu;3;255;0;05.04.2023
190C-2500h;Sample2;Stelle11 DF 30s Spot 3 alpha 1 deltaE 15eV;76;10225;204,8568122;115,4261401;1,774786995;1527,879218;994,397555;230,0625;8,557521148;4;8;Otsu;3;255;0;05.04.2023
190C-2500h;Sample2;Stelle11 DF 30s Spot 3 alpha 1 deltaE 15eV;77;137;16,58441874;10,520978;1,576319117;1415,080292;9,700729927;3,0825;0,990550465;4;8;Otsu;3;255;0;05.04.2023
190C-2500h;Sample2;Stelle11 DF 30s Spot 3 alpha 1 deltaE 15eV;78;2668;64,87407714;52,99642415;1,224121782;1487,191529;1120,70015;60,03;4,371286134;4;8;Otsu;3;255;0;05.04.2023
190C-2500h;Sample2;Stelle11 DF 30s Spot 3 alpha 1 deltaE 15eV;79;233;25,84478111;11,7406407;2,201309261;1597,592275;783,6866953;5,2425;1,291797034;4;8;Otsu;3;255;0;05.04.2023
190C-2500h;Sample2;Stelle11 DF 30s Spot 3 alpha 1 deltaE 15eV;80;4596;97,31799846;62,20831479;1,564388921;1641,689513;1805,922977;103,41;5,737283794;4;8;Otsu;3;255;0;05.04.2023
190C-2500h;Sample2;Stelle11 DF 30s Spot 3 alpha 1 deltaE 15eV;81;614;30,50170943;25,89085066;1,178088346;1624,95114;797,3127036;13,815;2,097010033;4;8;Otsu;3;255;0;05.04.2023
190C-2500h;Sample2;Stelle11 DF 30s Spot 3 alpha 1 deltaE 15eV;82;189;20,42990443;12,48395344;1,636493161;1621,291005;115,4285714;4,2525;1,163448663;4;8;Otsu;3;255;0;05.04.2023
190C-2500h;Sample2;Stelle11 DF 30s Spot 3 alpha 1 deltaE 15eV;83;1754;92,39494785;26,64124736;3,468116436;1704,559293;1126,59008;39,465;3,544305243;4;8;Otsu;3;255;0;05.04.2023
190C-2500h;Sample2;Stelle11 DF 30s Spot 3 alpha 1 deltaE 15eV;84;1001;49,57844272;26,88602054;1,844023091;1695,335664;597,8681319;22,5225;2,677523933;4;8;Otsu;3;255;0;05.04.2023
190C-2500h;Sample2;Stelle11 DF 30s Spot 3 alpha 1 deltaE 15eV;85;3896;139,7016437;37,14990394;3,760484656;1753,452002;1092,00693;87,66;5,282333256;4;8;Otsu;3;255;0;05.04.2023
190C-2500h;Sample2;Stelle11 DF 30s Spot 3 alpha 1 deltaE 15eV;86;528;31,98995416;21,45683079;1,490898376;1731,386364;219,6704545;11,88;1,944613444;4;8;Otsu;3;255;0;05.04.2023
190C-2500h;Sample2;Stelle11 DF 30s Spot 3 alpha 1 deltaE 15eV;87;1752;71,87793091;34,16475647;2,103861943;1756,576484;483,7756849;39,42;3,542283968;4;8;Otsu;3;255;0;05.04.2023
190C-2500h;Sample2;Stelle11 DF 30s Spot 3 alpha 1 deltaE 15eV;88;728;50,41688479;18,41592358;2,737678867;1801,212912;2008,512363;16,38;2,283400082;4;8;Otsu;3;255;0;05.04.2023
190C-2500h;Sample2;Stelle11 DF 30s Spot 3 alpha 1 deltaE 15eV;89;780;75,26010425;13,42153061;5,60741591;1823,289744;261,2525641;17,55;2,363543632;4;8;Otsu;3;255;0;05.04.2023
190C-2500h;Sample2;Stelle11 DF 30s Spot 3 alpha 1 deltaE 15eV;90;1170;42,50769517;35,14972118;1,209332357;1845,479487;1293,187179;26,325;2,894737942;4;8;Otsu;3;255;0;05.04.2023
190C-2500h;Sample2;Stelle11 DF 30s Spot 3 alpha 1 deltaE 15eV;91;8926;133,3056658;87,03691615;1,531599138;1929,399059;1395,699641;200,835;7,9954841;4;8;Otsu;3;255;0;05.04.2023
190C-2500h;Sample2;Stelle11 DF 30s Spot 3 alpha 1 deltaE 15eV;92;116;16,61918714;8,957622676;1,855312257;1906,172414;1241,784483;2,61;0,911476167;4;8;Otsu;3;255;0;05.04.2023
190C-2500h;Sample2;Stelle11 DF 30s Spot 3 alpha 1 deltaE 15eV;93;129;16,38515293;10,03478378;1,632835674;1910,077519;308,6976744;2,9025;0,96119428;4;8;Otsu;3;255;0;05.04.2023
190C-2500h;Sample2;Stelle11 DF 30s Spot 3 alpha 1 deltaE 15eV;94;2061;69,02133744;38,45374292;1,794918575;1989,504609;645,0189229;46,3725;3,841981936;4;8;Otsu;3;255;0;05.04.2023
190C-2500h;Sample2;Stelle12 DF 30s Spot 3 alpha 1 deltaE 15eV;1;9384;136,7849108;100,8503963;1,356315054;94,84303069;477,0077792;211,14;8,19804546;4;8;Otsu;3;255;0;05.04.2023
190C-2500h;Sample2;Stelle12 DF 30s Spot 3 alpha 1 deltaE 15eV;2;990;48,36887653;26,42450145;1,830455595;138,7777778;133,9909091;22,275;2,662771623;4;8;Otsu;3;255;0;05.04.2023
190C-2500h;Sample2;Stelle12 DF 30s Spot 3 alpha 1 deltaE 15eV;3;6272;107,0750369;82,27033226;1,301502424;341,2517538;926,6560906;141,12;6,702230311;4;8;Otsu;3;255;0;05.04.2023
190C-2500h;Sample2;Stelle12 DF 30s Spot 3 alpha 1 deltaE 15eV;4;611;46,28976595;21,49848622;2,15316397;463,3846154;868,6497545;13,7475;2,091880771;4;8;Otsu;3;255;0;05.04.2023
190C-2500h;Sample2;Stelle12 DF 30s Spot 3 alpha 1 deltaE 15eV;5;3899;90,01123804;55,96594502;1,608321596;592,652475;935,9799949;87,7275;5,284366617;4;8;Otsu;3;255;0;05.04.2023
190C-2500h;Sample2;Stelle12 DF 30s Spot 3 alpha 1 deltaE 15eV;6;1077;41,98627408;32,89604858;1,276331836;596,7873723;516,2349118;24,2325;2,777308826;4;8;Otsu;3;255;0;05.04.2023
190C-2500h;Sample2;Stelle12 DF 30s Spot 3 alpha 1 deltaE 15eV;7;169;18,00150654;12,00079201;1,500026542;693,8047337;1718,568047;3,8025;1,100169688;4;8;Otsu;3;255;0;05.04.2023
190C-2500h;Sample2;Stelle12 DF 30s Spot 3 alpha 1 deltaE 15eV;8;3245;73,51587677;58,64376373;1,25360093;757,9506934;506,4588598;73,0125;4,820850606;4;8;Otsu;3;255;0;05.04.2023
190C-2500h;Sample2;Stelle12 DF 30s Spot 3 alpha 1 deltaE 15eV;9;1793;60,2220076;38,55302417;1,562056645;765,6101506;791,3106525;40,3425;3,583492233;4;8;Otsu;3;255;0;05.04.2023
190C-2500h;Sample2;Stelle12 DF 30s Spot 3 alpha 1 deltaE 15eV;10;1071;51,70257727;27,63598745;1,870842407;792,2408964;937,5854342;24,0975;2,769561785;4;8;Otsu;3;255;0;05.04.2023
190C-2500h;Sample2;Stelle12 DF 30s Spot 3 alpha 1 deltaE 15eV;11;1073;71,11758135;27,82808561;2,55560452;799,6794035;738,2758621;24,1425;2,772146538;4;8;Otsu;3;255;0;05.04.2023
190C-2500h;Sample2;Stelle12 DF 30s Spot 3 alpha 1 deltaE 15eV;12;1831;82,40616245;32,28322913;2,552599745;863,0360459;777,8225014;41,1975;3,621266565;4;8;Otsu;3;255;0;05.04.2023
190C-2500h;Sample2;Stelle12 DF 30s Spot 3 alpha 1 deltaE 15eV;13;173;19,69515351;11,22201106;1,755046702;913,0231214;1857,976879;3,8925;1,113113306;4;8;Otsu;3;255;0;05.04.2023
190C-2500h;Sample2;Stelle12 DF 30s Spot 3 alpha 1 deltaE 15eV;14;2508;59,70126438;53,75831642;1,110549369;944,7117225;1505,419856;56,43;4,238186744;4;8;Otsu;3;255;0;05.04.2023
190C-2500h;Sample2;Stelle12 DF 30s Spot 3 alpha 1 deltaE 15eV;15;101;13,82387654;9,306348007;1,485424414;921,1980198;428,009901;2,2725;0,850505271;4;8;Otsu;3;255;0;05.04.2023
190C-2500h;Sample2;Stelle12 DF 30s Spot 3 alpha 1 deltaE 15eV;16;11252;144,93307;99,86508466;1,451288711;1188,387131;261,3310523;253,17;8,976999158;4;8;Otsu;3;255;0;05.04.2023
190C-2500h;Sample2;Stelle12 DF 30s Spot 3 alpha 1 deltaE 15eV;17;269;23,05635707;14,93792367;1,543478035;1359,327138;334,2453532;6,0525;1,388009577;4;8;Otsu;3;255;0;05.04.2023
190C-2500h;Sample2;Stelle12 DF 30s Spot 3 alpha 1 deltaE 15eV;18;3186;94,98801981;44,21437034;2,148351748;1511,934714;914,8003766;71,685;4,776823651;4;8;Otsu;3;255;0;05.04.2023
190C-2500h;Sample2;Stelle12 DF 30s Spot 3 alpha 1 deltaE 15eV;19;3255;112,7756019;49,81233111;2,264009722;1580,347465;1554,429493;73,2375;4,828273013;4;8;Otsu;3;255;0;05.04.2023
190C-2500h;Sample2;Stelle12 DF 30s Spot 3 alpha 1 deltaE 15eV;20;114;13,17206234;11,01894083;1,195401858;1703,894737;1959,061404;2,565;0,90358445;4;8;Otsu;3;255;0;05.04.2023
190C-2500h;Sample2;Stelle12 DF 30s Spot 3 alpha 1 deltaE 15eV;21;125;14,43362296;11,06983795;1,3038694;1732,224;1715,28;2,8125;0,946174696;4;8;Otsu;3;255;0;05.04.2023
190C-2500h;Sample2;Stelle12 DF 30s Spot 3 alpha 1 deltaE 15eV;22;731;51,69395573;22,11550844;2,337452737;1776,905609;1725,340629;16,4475;2,288100053;4;8;Otsu;3;255;0;05.04.2023
190C-2500h;Sample2;Stelle12 DF 30s Spot 3 alpha 1 deltaE 15eV;23;112;12,54623606;11,38020442;1,102461396;1912,223214;1874,25;2,52;0,895623198;4;8;Otsu;3;255;0;05.04.2023
190C-2500h;Sample2;Stelle12 DF 30s Spot 3 alpha 1 deltaE 15eV;24;144;15,26799041;12,03869327;1,268243162;1914,729167;1892,145833;3,24;1,01554125;4;8;Otsu;3;255;0;05.04.2023
190C-2500h;Sample2;Stelle12 DF 30s Spot 3 alpha 1 deltaE 15eV;25;107;12,78638356;10,63467886;1,202329072;1939,728972;1913,934579;2,4075;0,875403365;4;8;Otsu;3;255;0;05.04.2023
190C-2500h;Sample2;Stelle12 DF 30s Spot 3 alpha 1 deltaE 15eV;26;332;28,52905616;15,15258611;1,882784626;1976,888554;377,0572289;7,47;1,542003518;4;8;Otsu;3;255;0;05.04.2023
